Repository: milumilelu/ultrafast-laser-demo

# ultrafast-demo —— 七种材料超快激光加工 Demo（M0 + 批次 D–H）

> 版本：`0.6.0-h1`｜日期：2026-09-11｜状态：**批次 A–H 已实施并通过验收；M0 已放行，M1/M2 条件齐备待审批**
>
> 依据：上层目录 `ultrafast_laser_demo_execution_spec.md`（执行细则）与
> `ultrafast_laser_demo_task_plan.md`（任务书）。
>
> 已交付：M0 最小 CLI 闭环（A–C）+ YSZ/SiC 文献参考评估器（D）+ Streamlit 界面（E）
> + 查表（F，曲线插值与越界处理）+ 分相结构（G，颗粒/铺层与跨相界面截断）
> + 受限阈值协议 / 七材料能力入口 / 水印同源（H）。
> 逐事件核查表**接入**（查表曲线进主循环）、加速与斜入射尚未开始，详见 `docs/reports/progress.md`。

---

## 1. 已实现能力

| 能力 | 状态 |
|---|---|
| 单坑 / 定点多脉冲 / 直线扫描 / 多遍蛇形栅格 | ✅ 可运行（`examples/*.json`） |
| 高斯光束 `F=2E/(πw²)·exp(-2r²/w²)`、`w(s)` 离焦、局部裁剪窗口 | ✅ |
| 统一时钟 `t_j = t0 + j/f` 的真实事件流（左闭右开、出光开关、无相位重置） | ✅ |
| 固定阈值对数去除核 `a = δ[ln(F/Fth)]₊`（先掩膜后取对数） | ✅ |
| 2.5D 高度场逐事件更新、去除体积 / ROI / 截面统计 | ✅ |
| 运行目录导出与重读（config / 卡快照 / 统计 / 截面 / 快照 / 诊断 / 事件） | ✅ |
| 材料卡迁移（F01/F02 → 执行卡）与能力推导 | ✅ |
| 取消 / 失败 / 完成三态与部分结果 | ✅ |
| **YSZ/SiC 文献参考评估器**（有效 N、阈值函数、平均率、协议累计深度） | ✅ 批次 D（T07），`python -m ufdemo reference` |
| **Streamlit 界面**（参数表单、形貌/截面/时间轴回放、参考评估器、查表、历史运行） | ✅ 批次 E（T09）+ F，`streamlit run app.py` |
| **查表**（曲线 schema、分段线性 / 保形 PCHIP、越界处理、语义路由） | ✅ 批次 F（T10），`python -m ufdemo table` |
| **分相结构**（`phase_at` / `next_different_interface`、颗粒 / 铺层、跨相界面截断） | ✅ 批次 G（T11–T13），`examples/alsic_particle_composite.json`、`examples/cfrp_laminated_ply.json` |
| **受限阈值协议 + 七材料能力入口 + 水印同源**（只按本事件入射能流判超阈、红线/缺口逐条实跑核验、导出与回放共用一个水印） | ✅ 批次 H（T14），`python -m ufdemo materials` / `tools/material_report.py` |
| 逐事件核查表**接入**（查表曲线进入逐事件主循环） | ❌ 本批保留不开放（细则第 7 节：只有 `event_depth_increment` 且协议适用时才可进） |
| 冻结几何批量加速 / 动态角度 | ❌ 批次 I、J（T17、T18） |

**明确不做**：热场、TTM 耦合、裂纹、分层、再沉积、深孔多次反射、机器学习、
完整五轴 CAM。旧 TTM 工作区保持独立、未被修改。

---

## 2. 安装（干净环境）

需要 Python ≥ 3.10。实测环境：Python 3.13.14 / Windows 11。

```bash
cd ultrafast-demo

# 建议使用独立虚拟环境
python -m venv .venv
.venv/Scripts/activate          # Windows

# source .venv/bin/activate     # Linux / macOS

# 方式一：可编辑安装（推荐，之后可直接用 python -m ufdemo）
pip install -e ".[dev]"

# 含界面依赖（批次 E：streamlit + plotly）
pip install -e ".[dev,ui]"

# 含查表依赖（批次 F：scipy，用于可选 PCHIP；缺它时 PCHIP 报 NOT_IMPLEMENTED）
pip install -e ".[dev,table]"

# 方式二：不安装，靠 PYTHONPATH 运行
pip install -r requirements.lock
export PYTHONPATH=src           # Windows: set PYTHONPATH=src
```

`requirements.lock` 是本机实际安装并验证通过的版本组合（numpy 2.3.5、
pytest 9.1.1、openpyxl 3.1.5；批次 E 追加 streamlit 1.63.0、plotly 7.0.0
及传递依赖；批次 F 追加 scipy 1.18.1），不是“全部最新版”。

可选依赖：`scipy`（批次 F 查表，**已安装**）、`streamlit` + `plotly`（批次 E 界面）、
`numba`（批次 I 可选加速，缺失时回退 NumPy）。

---

## 3. 一个小例子（完整可跑）

```bash

# 1) 准入校验
python -m ufdemo validate examples/analytic_single_pulse.json

# 2) 执行并把结果写到新目录（目录已存在会被拒绝，不覆盖）
python -m ufdemo run examples/analytic_single_pulse.json --out runs/analytic_001

# 3) 查看输出
ls runs/analytic_001

# config.json  material_snapshot.json  metadata.json  final_surface.npz

# statistics.csv  profiles.csv  events.csv  diagnostics.json

# snapshots/index.json  snapshots/snap_0*.npz

# 4) 重新读取结果核对
python -m ufdemo inspect runs/analytic_001

# 5) 打印七材料能力表
python -m ufdemo materials

# 6) 文献参考评估（批次 D）：只做公式复现，不求解网格
python -m ufdemo reference examples/ysz_reference_case.json --out runs/g05_ysz_reference
python -m ufdemo reference examples/sic_reference_case.json --out runs/g05_sic_reference

# 7) 查表（批次 F）：读曲线卡、插值、越界处理；不求解网格
python -m ufdemo table data/curves/ysz_analytic_depth_vs_fluence.curve.json --x 5
python -m ufdemo table data/curves/ysz_analytic_depth_vs_fluence.curve.json --x 2.5 --method pchip
python -m ufdemo table data/curves/ysz_analytic_depth_vs_fluence.curve.json --x 1e3 --allow-out-of-range --json
python -m ufdemo table --all-curves

# 8) 全部测试
python -m pytest -q
```

---

## 3b. 界面（批次 E / T09）

```bash
streamlit run app.py
```

（未安装可编辑包时用 `PYTHONPATH=src streamlit run app.py`。界面依赖见
`pyproject.toml` 的 `ui` extra。）

界面分六个标签页：

| 标签页 | 内容 |
|---|---|
| 参数与运行 | 模板选择、网格/光束/路径/输出表单、「提交计算」 |
| 结果 | 形貌（热图/三维曲面）、截面、时间轴快照回放 |
| 参考评估器 | 批次 D 的 YSZ/SiC 算例（只做公式核查，**不求解网格**） |
| 查表 | 批次 F 的曲线卡：原始点、查值（线性/PCHIP、可勾选允许越界）、原始点与插值图（**不触发求解**） |
| 七材料能力入口 | 批次 H：七族的开放内容 / 红线 / 缺口，逐条实跑探针并显示核验结论 |
| 历史运行 | 列出 `runs/` 下可读目录并读取（**不重新求解**） |

### 界面的三条硬规矩

1. **只有「提交计算」会求解。** 侧边栏实时显示「提交求解次数」；换模板、拖时间轴、
   切图层、旋转/翻转视图、切截面、读历史都只读已有数组，计数不变。
   `ui_service.layer_view()` / `snapshot_arrays()` 内部有 `assert` 硬断言，
   一旦被破坏立刻抛错而不是静默多算。
2. **参数编辑态与结果态分离。** 提交后只要再改参数，结果区立刻把旧结果标为
   「上一次运行（时间戳）」并给出警告；图表永远读冻结快照，不读当前表单值。
3. **缺能力就说缺能力。** 材料卡未开放的运行模式在配置层被拦截，侧边栏显示
   准确原因；合成示例必须用户**显式选择**，不自动降级、不静默填值。

措辞上：阈值类图层不写「热影响区 / HAZ」，照射剂量不写「温度」——
`assert_safe_wording()` 按**严格子串**口径复查（否定式同样拒绝），
图层标签只描述「该图实际是什么量」。

### 界面的验收记录

```bash
python tools/ui_probe.py                 # 20 项界面操作检查，输出到 runs/_ui_probe
python -m pytest tests/test_ui_service.py tests/test_app_smoke.py -q
```

`tools/ui_probe.py` 用 `streamlit.testing.v1.AppTest` 真实执行 `app.py`，
并把「提交/回放求解次数」等检查写入 `docs/reports/ui_operation_check.md` / `.csv`。
探针通过环境变量 `UFDEMO_RUNS_DIR` 把产生的运行写到隔离目录，不污染工作区 `runs/`。

结果含义（G01 为例）：单脉冲、`Fth=1 J/cm²`、`δ=100 nm`、`w=10 μm`、
`F0=e²Fth` → 中心去除 200 nm，去除体积 3.1411e-17 m³（解析值

File: data/measured/sic_single_pulse_measured.csv
case_id,source_id,material_family,material_name,data_kind,output_semantics,source_doi,source_url,extraction_method,extraction_date,grade_confirmation_required,power_W,peak_fluence_J_cm2,peak_fluence_J_m2,diameter_um,depth_um,diameter_m,depth_m,wavelength_nm,pulse_duration_fs,pulse_count,repetition_rate_Hz,reported_spot_diameter_um,source_locator,quality_note
D03-1,D03,SiC,monocrystalline 4H-SiC,published_experimental_result,single_pulse_crater_endpoint,10.3390/mi15050573,https://www.mdpi.com/2072-666X/15/5/573,manual_transcription_from_published_table_or_explicit_results_text,2026-09-11,False,4.35,6.92,69200.0,12.1,0.35,1.21e-05,3.5e-07,1030,300,1,,20,Experimental values in Results text for Figures 3 and 7,Only explicit experimental numbers are transcribed. Simulation predictions excluded. Reported peak fluence used directly; frequency not guessed from power. A local-law conversion requires a declared shape/threshold assumption.
D03-2,D03,SiC,monocrystalline 4H-SiC,published_experimental_result,single_pulse_crater_endpoint,10.3390/mi15050573,https://www.mdpi.com/2072-666X/15/5/573,manual_transcription_from_published_table_or_explicit_results_text,2026-09-11,False,5.09,8.1,81000.0,14.7,0.51,1.4699999999999998e-05,5.1e-07,1030,300,1,,20,Experimental values in Results text for Figures 3 and 7,Only explicit experimental numbers are transcribed. Simulation predictions excluded. Reported peak fluence used directly; frequency not guessed from power. A local-law conversion requires a declared shape/threshold assumption.
D03-3,D03,SiC,monocrystalline 4H-SiC,published_experimental_result,single_pulse_crater_endpoint,10.3390/mi15050573,https://www.mdpi.com/2072-666X/15/5/573,manual_transcription_from_published_table_or_explicit_results_text,2026-09-11,False,6.28,9.99,99900.0,17.1,0.66,1.7100000000000002e-05,6.6e-07,1030,300,1,,20,Experimental values in Results text for Figures 3 and 7,Only explicit experimental numbers are transcribed. Simulation predictions excluded. Reported peak fluence used directly; frequency not guessed from power. A local-law conversion requires a declared shape/threshold assumption.
D03-4,D03,SiC,monocrystalline 4H-SiC,published_experimental_result,single_pulse_crater_endpoint,10.3390/mi15050573,https://www.mdpi.com/2072-666X/15/5/573,manual_transcription_from_published_table_or_explicit_results_text,2026-09-11,False,6.83,10.82,108200.0,18.2,0.72,1.82e-05,7.2e-07,1030,300,1,,20,Experimental values in Results text for Figures 3 and 7,Only explicit experimental numbers are transcribed. Simulation predictions excluded. Reported peak fluence used directly; frequency not guessed from power. A local-law conversion requires a declared shape/threshold assumption.
