Repository: milumilelu/ultrafast-laser-demo

# ultrafast-demo —— 七种材料超快激光加工 Demo（M0 + 批次 D–H）

> 版本：`0.6.0-h1`｜日期：2026-09-11｜状态：**批次 A–H 已实施并通过验收；M0 已放行，M1/M2 条件齐备待审批**
>
> 依据：上层目录 `ultrafast_laser_demo_execution_spec.md`（执行细则）与
> `ultrafast_laser_demo_task_plan.md`（任务书）。
>
> 已交付：M0 最小 CLI 闭环（A–C）+ YSZ/SiC 文献参考评估器（D）+ Streamlit 界面（E）
> + 查表（F，曲线插值与越界处理）+ 分相结构（G，颗粒/铺层与跨相界面截断）
> + 受限阈值协议 / 七材料能力入口 / 水印同源（H）。
> 逐事件核查表**接入**（查表曲线进主循环）、加速与斜入射尚未开始，详见 `docs/reports/progress.md`。

---

## 1. 已实现能力

| 能力 | 状态 |
|---|---|
| 单坑 / 定点多脉冲 / 直线扫描 / 多遍蛇形栅格 | ✅ 可运行（`examples/*.json`） |
| 高斯光束 `F=2E/(πw²)·exp(-2r²/w²)`、`w(s)` 离焦、局部裁剪窗口 | ✅ |
| 统一时钟 `t_j = t0 + j/f` 的真实事件流（左闭右开、出光开关、无相位重置） | ✅ |
| 固定阈值对数去除核 `a = δ[ln(F/Fth)]₊`（先掩膜后取对数） | ✅ |
| 2.5D 高度场逐事件更新、去除体积 / ROI / 截面统计 | ✅ |
| 运行目录导出与重读（config / 卡快照 / 统计 / 截面 / 快照 / 诊断 / 事件） | ✅ |
| 材料卡迁移（F01/F02 → 执行卡）与能力推导 | ✅ |
| 取消 / 失败 / 完成三态与部分结果 | ✅ |
| **YSZ/SiC 文献参考评估器**（有效 N、阈值函数、平均率、协议累计深度） | ✅ 批次 D（T07），`python -m ufdemo reference` |
| **Streamlit 界面**（参数表单、形貌/截面/时间轴回放、参考评估器、查表、历史运行） | ✅ 批次 E（T09）+ F，`streamlit run app.py` |
| **查表**（曲线 schema、分段线性 / 保形 PCHIP、越界处理、语义路由） | ✅ 批次 F（T10），`python -m ufdemo table` |
| **分相结构**（`phase_at` / `next_different_interface`、颗粒 / 铺层、跨相界面截断） | ✅ 批次 G（T11–T13），`examples/alsic_particle_composite.json`、`examples/cfrp_laminated_ply.json` |
| **受限阈值协议 + 七材料能力入口 + 水印同源**（只按本事件入射能流判超阈、红线/缺口逐条实跑核验、导出与回放共用一个水印） | ✅ 批次 H（T14），`python -m ufdemo materials` / `tools/material_report.py` |
| 逐事件核查表**接入**（查表曲线进入逐事件主循环） | ❌ 本批保留不开放（细则第 7 节：只有 `event_depth_increment` 且协议适用时才可进） |
| 冻结几何批量加速 / 动态角度 | ❌ 批次 I、J（T17、T18） |

**明确不做**：热场、TTM 耦合、裂纹、分层、再沉积、深孔多次反射、机器学习、
完整五轴 CAM。旧 TTM 工作区保持独立、未被修改。

---

## 2. 安装（干净环境）

需要 Python ≥ 3.10。实测环境：Python 3.13.14 / Windows 11。

```bash
cd ultrafast-demo

# 建议使用独立虚拟环境
python -m venv .venv
.venv/Scripts/activate          # Windows

# source .venv/bin/activate     # Linux / macOS

# 方式一：可编辑安装（推荐，之后可直接用 python -m ufdemo）
pip install -e ".[dev]"

# 含界面依赖（批次 E：streamlit + plotly）
pip install -e ".[dev,ui]"

# 含查表依赖（批次 F：scipy，用于可选 PCHIP；缺它时 PCHIP 报 NOT_IMPLEMENTED）
pip install -e ".[dev,table]"

# 方式二：不安装，靠 PYTHONPATH 运行
pip install -r requirements.lock
export PYTHONPATH=src           # Windows: set PYTHONPATH=src
```

`requirements.lock` 是本机实际安装并验证通过的版本组合（numpy 2.3.5、
pytest 9.1.1、openpyxl 3.1.5；批次 E 追加 streamlit 1.63.0、plotly 7.0.0
及传递依赖；批次 F 追加 scipy 1.18.1），不是“全部最新版”。

可选依赖：`scipy`（批次 F 查表，**已安装**）、`streamlit` + `plotly`（批次 E 界面）、
`numba`（批次 I 可选加速，缺失时回退 NumPy）。

---

## 3. 一个小例子（完整可跑）

```bash

# 1) 准入校验
python -m ufdemo validate examples/analytic_single_pulse.json

# 2) 执行并把结果写到新目录（目录已存在会被拒绝，不覆盖）
python -m ufdemo run examples/analytic_single_pulse.json --out runs/analytic_001

# 3) 查看输出
ls runs/analytic_001

# config.json  material_snapshot.json  metadata.json  final_surface.npz

# statistics.csv  profiles.csv  events.csv  diagnostics.json

# snapshots/index.json  snapshots/snap_0*.npz

# 4) 重新读取结果核对
python -m ufdemo inspect runs/analytic_001

# 5) 打印七材料能力表
python -m ufdemo materials

# 6) 文献参考评估（批次 D）：只做公式复现，不求解网格
python -m ufdemo reference examples/ysz_reference_case.json --out runs/g05_ysz_reference
python -m ufdemo reference examples/sic_reference_case.json --out runs/g05_sic_reference

# 7) 查表（批次 F）：读曲线卡、插值、越界处理；不求解网格
python -m ufdemo table data/curves/ysz_analytic_depth_vs_fluence.curve.json --x 5
python -m ufdemo table data/curves/ysz_analytic_depth_vs_fluence.curve.json --x 2.5 --method pchip
python -m ufdemo table data/curves/ysz_analytic_depth_vs_fluence.curve.json --x 1e3 --allow-out-of-range --json
python -m ufdemo table --all-curves

# 8) 全部测试
python -m pytest -q
```

---

## 3b. 界面（批次 E / T09）

```bash
streamlit run app.py
```

（未安装可编辑包时用 `PYTHONPATH=src streamlit run app.py`。界面依赖见
`pyproject.toml` 的 `ui` extra。）

界面分六个标签页：

| 标签页 | 内容 |
|---|---|
| 参数与运行 | 模板选择、网格/光束/路径/输出表单、「提交计算」 |
| 结果 | 形貌（热图/三维曲面）、截面、时间轴快照回放 |
| 参考评估器 | 批次 D 的 YSZ/SiC 算例（只做公式核查，**不求解网格**） |
| 查表 | 批次 F 的曲线卡：原始点、查值（线性/PCHIP、可勾选允许越界）、原始点与插值图（**不触发求解**） |
| 七材料能力入口 | 批次 H：七族的开放内容 / 红线 / 缺口，逐条实跑探针并显示核验结论 |
| 历史运行 | 列出 `runs/` 下可读目录并读取（**不重新求解**） |

### 界面的三条硬规矩

1. **只有「提交计算」会求解。** 侧边栏实时显示「提交求解次数」；换模板、拖时间轴、
   切图层、旋转/翻转视图、切截面、读历史都只读已有数组，计数不变。
   `ui_service.layer_view()` / `snapshot_arrays()` 内部有 `assert` 硬断言，
   一旦被破坏立刻抛错而不是静默多算。
2. **参数编辑态与结果态分离。** 提交后只要再改参数，结果区立刻把旧结果标为
   「上一次运行（时间戳）」并给出警告；图表永远读冻结快照，不读当前表单值。
3. **缺能力就说缺能力。** 材料卡未开放的运行模式在配置层被拦截，侧边栏显示
   准确原因；合成示例必须用户**显式选择**，不自动降级、不静默填值。

措辞上：阈值类图层不写「热影响区 / HAZ」，照射剂量不写「温度」——
`assert_safe_wording()` 按**严格子串**口径复查（否定式同样拒绝），
图层标签只描述「该图实际是什么量」。

### 界面的验收记录

```bash
python tools/ui_probe.py                 # 20 项界面操作检查，输出到 runs/_ui_probe
python -m pytest tests/test_ui_service.py tests/test_app_smoke.py -q
```

`tools/ui_probe.py` 用 `streamlit.testing.v1.AppTest` 真实执行 `app.py`，
并把「提交/回放求解次数」等检查写入 `docs/reports/ui_operation_check.md` / `.csv`。
探针通过环境变量 `UFDEMO_RUNS_DIR` 把产生的运行写到隔离目录，不污染工作区 `runs/`。

结果含义（G01 为例）：单脉冲、`Fth=1 J/cm²`、`δ=100 nm`、`w=10 μm`、
`F0=e²Fth` → 中心去除 200 nm，去除体积 3.1411e-17 m³（解析值

File: data/measured/ceramics_dot_line_measured.csv
case_id,source_id,material_family,material_name,data_kind,output_semantics,source_doi,source_url,extraction_method,extraction_date,grade_confirmation_required,pattern,peak_fluence_J_cm2,peak_fluence_J_m2,pulse_count,equivalent_pulse_count,diameter_x_um,diameter_y_um,line_width_um,depth_um,depth_m,wavelength_nm,pulse_duration_fs,repetition_rate_Hz,beam_diameter_um,source_locator,quality_note
D02-glass_dot,D02,微晶玻璃,IPS e.max CAD HT lithium-disilicate glass-ceramic,published_experimental_result,cumulative_depth,10.3390/ma15103614,https://pmc.ncbi.nlm.nih.gov/articles/PMC9143866/,manual_transcription_from_published_table_or_explicit_results_text,2026-09-11,False,dot,8,80000.0,10,,25.5,22.3,,6.3,6.3e-06,1030,290,10000,,Table 1,Equivalent pulse count is not an integer event sequence. Crater diameter is not laser waist. No full 3D measured surface.
D02-zirconia_dot,D02,氧化锆,KATANA UTML 6Y-PSZ,published_experimental_result,cumulative_depth,10.3390/ma15103614,https://pmc.ncbi.nlm.nih.gov/articles/PMC9143866/,manual_transcription_from_published_table_or_explicit_results_text,2026-09-11,False,dot,4,40000.0,20,,21.3,23.6,,7.4,7.4e-06,1030,290,10000,,Table 1,Equivalent pulse count is not an integer event sequence. Crater diameter is not laser waist. No full 3D measured surface.
D02-glass_cross,D02,微晶玻璃,IPS e.max CAD HT lithium-disilicate glass-ceramic,published_experimental_result,track_or_pass_depth,10.3390/ma15103614,https://pmc.ncbi.nlm.nih.gov/articles/PMC9143866/,manual_transcription_from_published_table_or_explicit_results_text,2026-09-11,False,crossed_line,8,80000.0,,20,,,21.5,8.8,8.8e-06,1030,290,10000,,Table 2,Equivalent pulse count is not an integer event sequence. Crater diameter is not laser waist. No full 3D measured surface.
D02-zirconia_cross,D02,氧化锆,KATANA UTML 6Y-PSZ,published_experimental_result,track_or_pass_depth,10.3390/ma15103614,https://pmc.ncbi.nlm.nih.gov/articles/PMC9143866/,manual_transcription_from_published_table_or_explicit_results_text,2026-09-11,False,crossed_line,8,80000.0,,20,,,22.7,7.1,7.099999999999999e-06,1030,290,10000,,Table 2,Equivalent pulse count is not an integer event sequence. Crater diameter is not laser waist. No full 3D measured surface.

File: data/measured/cfrp_efficiency_curves.csv (part 1 of 3)
case_id,source_id,sheet,recipe_label,level_no,power_W,energy_uJ,fluence_J_cm2,measured_ablated_v_1e6um3,measured_depth_um,replicate_count,average_1e6um3,efficiency_1e6um3_per_J,efficiency_m3_per_J,data_kind,output_semantics,column_class,source_doi,source_url,source_locator,extraction_method,extraction_date,license,unit_note,grade_confirmation_required,quality_note
D04-N1-1%-2,D04,N1-1%,CFRP + 1 wt% CuHAp,2,1.4000000000000001,7.0,30.06468818737102,5.309,23.86,4,4.4985,3.8558571428571424,3.855857142857142e-12,published_experimental_result,volume_per_energy,measured_columns+derived_conditions,10.17632/sdz48p9j5m.1,https://data.mendeley.com/datasets/sdz48p9j5m/1,worksheet 'N1-1%',xlsx_parse_via_openpyxl,2026-09-13,CC BY 4.0,1 (10^6 µm³/J) = 1e-12 m³/J；效率是体积效率，不可反推局部深度,False,FLAG: cutting used a SEPARATE 24 µm optical system; must NOT be merged with the efficiency dataset.
D04-N1-1%-3,D04,N1-1%,CFRP + 1 wt% CuHAp,3,1.3,6.5,27.917210459701657,4.973,22.23,4,5.3142499999999995,4.905461538461537,4.905461538461537e-12,published_experimental_result,volume_per_energy,measured_columns+derived_conditions,10.17632/sdz48p9j5m.1,https://data.mendeley.com/datasets/sdz48p9j5m/1,worksheet 'N1-1%',xlsx_parse_via_openpyxl,2026-09-13,CC BY 4.0,1 (10^6 µm³/J) = 1e-12 m³/J；效率是体积效率，不可反推局部深度,False,FLAG: cutting used a SEPARATE 24 µm optical system; must NOT be merged with the efficiency dataset.
D04-N1-1%-4,D04,N1-1%,CFRP + 1 wt% CuHAp,4,1.2000000000000002,6.000000000000001,25.769732732032306,4.353,18.25,4,5.3629999999999995,5.362999999999999,5.362999999999999e-12,published_experimental_result,volume_per_energy,measured_columns+derived_conditions,10.17632/sdz48p9j5m.1,https://data.mendeley.com/datasets/sdz48p9j5m/1,worksheet 'N1-1%',xlsx_parse_via_openpyxl,2026-09-13,CC BY 4.0,1 (10^6 µm³/J) = 1e-12 m³/J；效率是体积效率，不可反推局部深度,False,FLAG: cutting used a SEPARATE 24 µm optical system; must NOT be merged with the efficiency dataset.
D04-N1-1%-5,D04,N1-1%,CFRP + 1 wt% CuHAp,5,1.1,5.5,23.62225500436294,4.728,24.77,4,5.5875,6.095454545454546,6.095454545454546e-12,published_experimental_result,volume_per_energy,measured_columns+derived_conditions,10.17632/sdz48p9j5m.1,https://data.mendeley.com/datasets/sdz48p9j5m/1,worksheet 'N1-1%',xlsx_parse_via_openpyxl,2026-09-13,CC BY 4.0,1 (10^6 µm³/J) = 1e-12 m³/J；效率是体积效率，不可反推局部深度,False,FLAG: cutting used a SEPARATE 24 µm optical system; must NOT be merged with the efficiency dataset.
D04-N1-1%-6,D04,N1-1%,CFRP + 1 wt% CuHAp,6,1.0,5.0,21.474777276693583,5.859,24.85,4,4.461,5.353199999999999,5.3531999999999994e-12,published_experimental_result,volume_per_energy,measured_columns+derived_conditions,10.17632/sdz48p9j5m.1,https://data.mendeley.com/datasets/sdz48p9j5m/1,worksheet 'N1-1%',xlsx_parse_via_openpyxl,2026-09-13,CC BY 4.0,1 (10^6 µm³/J) = 1e-12 m³/J；效率是体积效率，不可反推局部深度,False,FLAG: cutting used a SEPARATE 24 µm optical system; must NOT be merged with the efficiency dataset.
D04-N1-1%-7,D04,N1-1%,CFRP + 1 wt% CuHAp,7,0.9500000000000001,4.75,20.401038412858902,5.52,23.62,4,3.34925,4.230631578947368,4.230631578947368e-12,published_experimental_result,volume_per_energy,measured_columns+derived_conditions,10.17632/sdz48p9j5m.1,https://data.mendeley.com/datasets/sdz48p9j5m/1,worksheet 'N1-1%',xlsx_parse_via_openpyxl,2026-09-13,CC BY 4.0,1 (10^6 µm³/J) = 1e-12 m³/J；效率是体积效率，不可反推局部深度,False,FLAG: cutting used a SEPARATE 24 µm optical system; must NOT be merged with the efficiency dataset.
D04-N1-1%-8,D04,N1-1%,CFRP + 1 wt% CuHAp,8,0.9,4.5,19.327299549024225,5.15,22.91,4,3.53525,4.713666666666666,4.713666666666666e-12,published_experimental_result,volume_per_energy,measured_columns+derived_conditions,10.17632/sdz48p9j5m.1,https://data.mendeley.com/datasets/sdz48p9j5m/1,worksheet 'N1-1%',xlsx_parse_via_openpyxl,2026-09-13,CC BY 4.0,1 (10^6 µm³/J) = 1e-12 m³/J；效率是体积效率，不可反推局部深度,False,FLAG: cutting used a SEPARATE 24 µm optical system; must NOT be merged with the efficiency dataset.
D04-N1-1%-9,D04,N1-1%,CFRP + 1 wt% CuHAp,9,0.8500000000000001,4.25,18.253560685189548,4.938,22.4,4,4.00725,5.657294117647059,5.657294117647058e-12,published_experimental_result,volume_per_energy,measured_columns+derived_conditions,10.17632/sdz48p9j5m.1,https://data.mendeley.com/datasets/sdz48p9j5m/1,worksheet 'N1-1%',xlsx_parse_via_openpyxl,2026-09-13,CC BY 4.0,1 (10^6 µm³/J) = 1e-12 m³/J；效率是体积效率，不可反推局部深度,False,FLAG: cutting used a SEPARATE 24 µm optical system; must NOT be merged with the efficiency dataset.
D04-N1-1%-10,D04,N1-1%,CFRP + 1 wt% CuHAp,10,0.8,4.0,17.179821821354867,4.302,18.78,4,3.165,4.7475,4.747499999999999e-12,published_experimental_result,volume_per_energy,measured_columns+derived_conditions,10.17632/sdz48p9j5m.1,https://data.mendeley.com/datasets/sdz48p9j5m/1,worksheet 'N1-1%',xlsx_parse_via_openpyxl,2026-09-13,CC BY 4.0,1 (10^6 µm³/J) = 1e-12 m³/J；效率是体积效率，不可反推局部深度,False,FLAG: cutting used a SEPARATE 24 µm optical system; must NOT be merged with the efficiency dataset.
D04-N1-1%-11,D04,N1-1%,CFRP + 1 wt% CuHAp,11,0.75,3.75,16.106082957520186,6.227,21.69,4,3.1757500000000003,5.0812,5.0812e-12,published_experimental_result,volume_per_energy,measured_columns+derived_conditions,10.17632/sdz48p9j5m.1,https://data.mendeley.com/datasets/sdz48p9j5m/1,worksheet 'N1-1%',xlsx_parse_via_openpyxl,2026-09-13,CC BY 4.0,1 (10^6 µm³/J) = 1e-12 m³/J；效率是体积效率，不可反推局部深度,False,FLAG: cutting used a SEPARATE 24 µm optical system; must NOT be merged with the efficiency dataset.
D04-N1-1%-12,D04,N1-1%,CFRP + 1 wt% CuHAp,12,0.7000000000000001,3.5,15.03234409368551,5.985,24.98,4,2.5090000000000003,4.301142857142858,4.301142857142858e-12,published_experimental_result,volume_per_energy,measured_columns+derived_conditions,10.17632/sdz48p9j5m.1,https://data.mendeley.com/datasets/sdz48p9j5m/1,worksheet 'N1-1%',xlsx_parse_via_openpyxl,2026-09-13,CC BY 4.0,1 (10^6 µm³/J) = 1e-12 m³/J；效率是体积效率，不可反推局部深度,False,FLAG: cutting used a SEPARATE 24 µm optical system; must NOT be merged with the efficiency dataset.
D04-N1-1%-13,D04,N1-1%,CFRP + 1 wt% CuHAp,13,0.65,3.25,13.958605229850829,8.141,22.59,4,2.25225,4.1579999999999995,4.157999999999999e-12,published_experimental_result,volume_per_energy,measured_columns+derived_conditions,10.17632/sdz48p9j5m.1,https://data.mendeley.com/datasets/sdz48p9j5m/1,worksheet 'N1-1%',xlsx_parse_via_openpyxl,2026-09-13,CC BY 4.0,1 (10^6 µm³/J) = 1e-12 m³/J；效率是体积效率，不可反推局部深度,False,FLAG: cutting used a SEPARATE 24 µm optical system; must NOT be merged with the efficiency dataset.
D04-N1-1%-14,D04,N1-1%,CFRP + 1 wt% CuHAp,14,0.6000000000000001,3.0000000000000004,12.884866366016153,4.948,21.52,4,3.046,6.091999999999998,6.091999999999998e-12,published_experimental_result,volume_per_energy,measured_columns+derived_conditions,10.17632/sdz48p9j5m.1,https://data.mendeley.com/datasets/sdz48p9j5m/1,worksheet 'N1-1%',xlsx_parse_via_openpyxl,2026-09-13,CC BY 4.0,1 (10^6 µm³/J) = 1e-12 m³/J；效率是体积效率，不可反推局部深度,False,FLAG: cutting used a SEPARATE 24 µm optical system; must NOT be merged with the efficiency dataset.
D04-N1-1%-15,D04,N1-1%,CFRP + 1 wt% CuHAp,15,0.55,2.75,11.81112750218147,4.166,17.48,4,2.2885,4.993090909090909,4.993090909090909e-12,published_experimental_result,volume_per_energy,measured_columns+derived_conditions,10.17632/sdz48p9j5m.1,https://data.mendeley.com/datasets/sdz48p9j5m/1,worksheet 'N1-1%',xlsx_parse_via_openpyxl,2026-09-13,CC BY 4.0,1 (10^6 µm³/J) = 1e-12 m³/J；效率是体积效率，不可反推局部深度,False,FLAG: cutting used a SEPARATE 24 µm optical system; must NOT be merged with the efficiency dataset.
D04-N1-1%-16,D04,N1-1%,CFRP + 1 wt% CuHAp,16,0.5,2.5,10.737388638346792,5.095,19.18,4,2.2515,5.403599999999999,5.403599999999999e-12,published_experimental_result,volume_per_energy,measured_columns+derived_conditions,10.17632/sdz48p9j5m.1,https://data.mendeley.com/datasets/sdz48p9j5m/1,worksheet 'N1-1%',xlsx_parse_via_openpyxl,2026-09-13,CC BY 4.0,1 (10^6 µm³/J) = 1e-12 m³/J；效率是体积效率，不可反推局部深度,False,FLAG: cutting used a SEPARATE 24 µm optical system; must NOT be merged with the efficiency dataset.
D04-N1-1%-17,D04,N1-1%,CFRP + 1 wt% CuHAp,17,0.45,2.25,9.663649774512113,4.538,17.68,4,2.22975,5.946,5.946e-12,published_experimental_result,volume_per_energy,measured_columns+derived_conditions,10.17632/sdz48p9j5m.1,https://data.mendeley.com/datasets/sdz48p9j5m/1,worksheet 'N1-1%',xlsx_parse_via_openpyxl,2026-09-13,CC BY 4.0,1 (10^6 µm³/J) = 1e-12 m³/J；效率是体积效率，不可反推局部深度,False,FLAG: cutting used a SEPARATE 24 µm optical system; must NOT be merged with the efficiency dataset.
D04-N1-1%-18,D04,N1-1%,CFRP + 1 wt% CuHAp,18,0.4,2.0,8.589910910677434,4.501,18.94,4,1.6445,4.9334999999999996,4.9334999999999995e-12,published_experimental_result,volume_per_energy,measured_columns+derived_conditions,10.17632/sdz48p9j5m.1,https://data.mendeley.com/datasets/sdz48p9j5m/1,worksheet 'N1-1%',xlsx_parse_via_openpyxl,2026-09-13,CC BY 4.0,1 (10^6 µm³/J) = 1e-12 m³/J；效率是体积效率，不可反推局部深度,False,FLAG: cutting used a SEPARATE 24 µm optical system; must NOT be merged with the efficiency dataset.
D04-N1-1%-19,D04,N1-1%,CFRP + 1 wt% CuHAp,19,0.35000000000000003,1.75,7.516172046842755,4.4,18.82,4,1.9924999999999997,6.83142857142857,6.83142857142857e-12,published_experimental_result,volume_per_energy,measured_columns+derived_conditions,10.17632/sdz48p9j5m.1,https://data.mendeley.com/datasets/sdz48p9j5m/1,worksheet 'N1-1%',xlsx_parse_via_openpyxl,2026-09-13,CC BY 4.0,1 (10^6 µm³/J) = 1e-12 m³/J；效率是体积效率，不可反推局部深度,False,FLAG: cutting used a SEPARATE 24 µm optical system; must NOT be merged with the efficiency dataset.
D04-N1-1%-20,D04,N1-1%,CFRP + 1 wt% CuHAp,20,0.30000000000000004,1.5000000000000002,6.4424331830080765,4.405,18.74,4,1.7369999999999999,6.947999999999998,6.9479999999999975e-12,published_experimental_result,volume_per_energy,measured_columns+derived_conditions,10.17632/sdz48p9j5m.1,https://data.mendeley.com/datasets/sdz48p9j5m/1,worksheet 'N1-1%',xlsx_parse_via_openpyxl,2026-09-13,CC BY 4.0,1 (10^6 µm³/J) = 1e-12 m³/J；效率是体积效率，不可反推局部深度,False,FLAG: cutting used a SEPARATE 24 µm optical system; must NOT be merged with the efficiency dataset.
D04-N1-1%-21,D04,N1-1%,CFRP + 1 wt% CuHAp,21,0.25,1.25,5.368694319173396,2.685,11.72,4,1.13125,5.43,5.429999999999999e-12,published_experimental_result,volume_per_energy,measured_columns+derived_conditions,10.17632/sdz48p9j5m.1,https://data.mendeley.com/datasets/sdz48p9j5m/1,worksheet 'N1-1%',xlsx_parse_via_openpyxl,2026-09-13,CC BY 4.0,1 (10^6 µm³/J) = 1e-12 m³/J；效率是体积效率，不可反推局部深度,False,FLAG: cutting used a SEPARATE 24 µm optical system; must NOT be merged with the efficiency dataset.
D04-N1-1%-22,D04,N1-1%,CFRP + 1 wt% CuHAp,22,0.2,1.0,4.294955455338717,4.235,17.94,4,0.9315,5.5889999999999995,5.589e-12,published_experimental_result,volume_per_energy,measured_columns+derived_conditions,10.17632/sdz48p9j5m.1,https://data.mendeley.com/datasets/sdz48p9j5m/1,worksheet 'N1-1%',xlsx_parse_via_openpyxl,2026-09-13,CC BY 4.0,1 (10^6 µm³/J) = 1e-12 m³/J；效率是体积效率，不可反推局部深度,False,FLAG: cutting used a SEPARATE 24 µm optical system; must NOT be merged with the efficiency dataset.
D04-N1-1%-23,D04,N1-1%,CFRP + 1 wt% CuHAp,23,0.15000000000000002,0.7500000000000001,3.2212165915040383,4.499,18.5,4,0.26125,2.0899999999999994,2.0899999999999994e-12,published_experimental_result,volume_per_energy,measured_columns+derived_conditions,10.17632/sdz48p9j5m.1,https://data.mendeley.com/datasets/sdz48p9j5m/1,worksheet 'N1-1%',xlsx_parse_via_openpyxl,2026-09-13,CC BY 4.0,1 (10^6 µm³/J) = 1e-12 m³/J；效率是体积效率，不可反推局部深度,False,FLAG: cutting used a SEPARATE 24 µm optical system; must NOT be merged with the efficiency dataset.
D04-N1-1%-24,D04,N1-1%,CFRP + 1 wt% CuHAp,24,0.1,0.5,2.1474777276693584,1.978,8.87,4,0.024,0.288,2.88e-13,published_experimental_result,volume_per_energy,measured_columns+derived_conditions,10.17632/sdz48p9j5m.1,https://data.mendeley.com/datasets/sdz48p9j5m/1,worksheet 'N1-1%',xlsx_parse_via_openpyxl,2026-09-13,CC BY 4.0,1 (10^6 µm³/J) = 1e-12 m³/J；效率是体积效率，不可反推局部深度,False,FLAG: cutting used a SEPARATE 24 µm optical system; must NOT be merged with the efficiency dataset.
D04-N1-1%_NoCF-2,D04,N1-1%_NoCF,resin-only (no carbon fibre) + 1 wt% CuHAp,2,1.4000000000000001,7.0,30.06468818737102,10.237,45.46,4,10.2945,8.823857142857142,8.82385714285714e-12,published_experimental_result,volume_per_energy,measured_columns+derived_conditions,10.17632/sdz48p9j5m.1,https://data.mendeley.com/datasets/sdz48p9j5m/1,worksheet 'N1-1%_NoCF',xlsx_parse_via_openpyxl,2026-09-13,CC BY 4.0,1 (10^6 µm³/J) = 1e-12 m³/J；效率是体积效率，不可反推局部深度,False,FLAG: cutting used a SEPARATE 24 µm optical system; must NOT be merged with the efficiency dataset.
D04-N1-1%_NoCF-3,D04,N1-1%_NoCF,resin-only (no carbon fibre) + 1 wt% CuHAp,3,1.3,6.5,27.917210459701657,10.387,46.31,4,9.879999999999999,9.119999999999997,9.119999999999997e-12,published_experimental_result,volume_per_energy,measured_columns+derived_conditions,10.17632/sdz48p9j5m.1,https://data.mendeley.com/datasets/sdz48p9j5m/1,worksheet 'N1-1%_NoCF',xlsx_parse_via_openpyxl,2026-09-13,CC BY 4.0,1 (10^6 µm³/J) = 1e-12 m³/J；效率是体积效率，不可反推局部深度,False,FLAG: cutting used a SEPARATE 24 µm optical system; must NOT be merged with the efficiency dataset.
D04-N1-1%_NoCF-4,D04,N1-1%_NoCF,resin-only (no carbon fibre) + 1 wt% CuHAp,4,1.2000000000000002,6.000000000000001,25.769732732032306,10.077,44.09,4,9.023,9.022999999999998,9.022999999999998e-12,published_experimental_result,volume_per_energy,measured_columns+derived_conditions,10.17632/sdz48p9j5m.1,https://data.mendeley.com/datasets/sdz48p9j5m/1,worksheet 'N1-1%_NoCF',xlsx_parse_via_openpyxl,2026-09-13,CC BY 4.0,1 (10^6 µm³/J) = 1e-12 m³/J；效率是体积效率，不可反推局部深度,False,FLAG: cutting used a SEPARATE 24 µm optical system; must NOT be merged with the efficiency dataset.
D04-N1-1%_NoCF-5,D04,N1-1%_NoCF,resin-only (no carbon fibre) + 1 wt% CuHAp,5,1.1,5.5,23.62225500436294,9.65,40.99,4,8.2355,8.984181818181817,8.984181818181817e-12,published_experimental_result,volume_per_energy,measured_columns+derived_conditions,10.17632/sdz48p9j5m.1,https://data.mendeley.com/datasets/sdz48p9j5m/1,worksheet 'N1-1%_NoCF',xlsx_parse_via_openpyxl,2026-09-13,CC BY 4.0,1 (10^6 µm³/J) = 1e-12 m³/J；效率是体积效率，不可反推局部深度,False,FLAG: cutting used a SEPARATE 24 µm optical system; must NOT be merged with the efficiency dataset.
D04-N1-1%_NoCF-6,D04,N1-1%_NoCF,resin-only (no carbon fibre) + 1 wt% CuHAp,6,1.0,5.0,21.474777276693583,9.64,42.01,4,7.5235,9.028199999999998,9.028199999999998e-12,published_experimental_result,volume_per_energy,measured_columns+derived_conditions,10.17632/sdz48p9j5m.1,https://data.mendeley.com/datasets/sdz48p9j5m/1,worksheet 'N1-1%_NoCF',xlsx_parse_via_openpyxl,2026-09-13,CC BY 4.0,1 (10^6 µm³/J) = 1e-12 m³/J；效率是体积效率，不可反推局部深度,False,FLAG: cutting used a SEPARATE 24 µm optical system; must NOT be merged with the efficiency dataset.
D04-N1-1%_NoCF-7,D04,N1-1%_NoCF,resin-only (no carbon fibre) + 1 wt% CuHAp,7,0.9500000000000001,4.75,20.401038412858902,9.53,41.2,4,7.1979999999999995,9.092210526315789,9.092210526315789e-12,published_experimental_result,volume_per_energy,measured_columns+derived_conditions,10.17632/sdz48p9j5m.1,https://data.mendeley.com/datasets/sdz48p9j5m/1,worksheet 'N1-1%_NoCF',xlsx_parse_via_openpyxl,2026-09-13,CC BY 4.0,1 (10^6 µm³/J) = 1e-12 m³/J；效率是体积效率，不可反推局部深度,False,FLAG: cutting used a SEPARATE 24 µm optical system; must NOT be merged with the efficiency dataset.
D04-N1-1%_NoCF-8,D04,N1-1%_NoCF,resin-only (no carbon fibre) + 1 wt% CuHAp,8,0.9,4.5,19.327299549024225,10.7,42.06,4,6.8255,9.100666666666665,9.100666666666665e-12,published_experimental_result,volume_per_energy,measured_columns+derived_conditions,10.17632/sdz48p9j5m.1,https://data.mendeley.com/datasets/sdz48p9j5m/1,worksheet 'N1-1%_NoCF',xlsx_parse_via_openpyxl,2026-09-13,CC BY 4.0,1 (10^6 µm³/J) = 1e-12 m³/J；效率是体积效率，不可反推局部深度,False,FLAG: cutting used a SEPARATE 24 µm optical system; must NOT be merged with the efficiency dataset.
D04-N1-1%_NoCF-9,D04,N1-1%_NoCF,resin-only (no carbon fibre) + 1 wt% CuHAp,9,0.8500000000000001,4.25,18.253560685189548,9.488,39.53,4,6.506499999999999,9.185647058823527,9.185647058823526e-12,published_experimental_result,volume_per_energy,measured_columns+derived_conditions,10.17632/sdz48p9j5m.1,https://data.mendeley.com/datasets/sdz48p9j5m/1,worksheet 'N1-1%_NoCF',xlsx_parse_via_openpyxl,2026-09-13,CC BY 4.0,1 (10^6 µm³/J) = 1e-12 m³/J；效率是体积效率，不可反推局部深度,False,FLAG: cutting used a SEPARATE 24 µm optical system; must NOT be merged with the efficiency dataset.
D04-N1-1%_NoCF-10,D04,N1-1%_NoCF,resin-only (no carbon fibre) + 1 wt% CuHAp,10,0.8,4.0,17.179821821354867,8.878,38.79,4,6.2165,9.324749999999998,9.324749999999999e-12,published_experimental_result,volume_per_energy,measured_columns+derived_conditions,10.17632/sdz48p9j5m.1,https://data.mendeley.com/datasets/sdz48p9j5m/1,worksheet 'N1-1%_NoCF',xlsx_parse_via_openpyxl,2026-09-13,CC BY 4.0,1 (10^6 µm³/J) = 1e-12 m³/J；效率是体积效率，不可反推局部深度,False,FLAG: cutting used a SEPARATE 24 µm optical system; must NOT be merged with the efficiency dataset.
D04-N1-1%_NoCF-11,D04,N1-1%_NoCF,resin-only (no carbon fibre) + 1 wt% CuHAp,11,0.75,3.75,16.106082957520186,9.098,38.65,4,5.66875,9.069999999999999,9.069999999999999e-12,published_experimental_result,volume_per_energy,measured_columns+derived_conditions,10.17632/sdz48p9j5m.1,https://data.mendeley.com/datasets/sdz48p9j5m/1,worksheet 'N1-1%_NoCF',xlsx_parse_via_openpyxl,2026-09-13,CC BY 4.0,1 (10^6 µm³/J) = 1e-12 m³/J；效率是体积效率，不可反推局部深度,False,FLAG: cutting used a SEPARATE 24 µm optical system; must NOT be merged with the efficiency dataset.
D04-N1-1%_NoCF-12,D04,N1-1%_NoCF,resin-only (no carbon fibre) + 1 wt% CuHAp,12,0.7000000000000001,3.5,15.03234409368551,8.628,37.71,4,5.278499999999999,9.048857142857141,9.048857142857142e-12,published_experimental_result,volume_per_energy,measured_columns+derived_conditions,10.17632/sdz48p9j5m.1,https://data.mendeley.com/datasets/sdz48p9j5m/1,worksheet 'N1-1%_NoCF',xlsx_parse_via_openpyxl,2026-09-13,CC BY 4.0,1 (10^6 µm³/J) = 1e-12 m³/J；效率是体积效率，不可反推局部深度,False,FLAG: cutting used a SEPARATE 24 µm optical system; must NOT be merged with the efficiency dataset.
D04-N1-1%_NoCF-13,D04,N1-1%_NoCF,resin-only (no carbon fibre) + 1 wt% CuHAp,13,0.65,3.25,13.958605229850829,8.118,35.48,4,4.8595,8.971384615384613,8.971384615384613e-12,published_experimental_result,volume_per_energy,measured_columns+derived_conditions,10.17632/sdz48p9j5m.1,https://data.mendeley.com/datasets/sdz48p9j5m/1,worksheet 'N1-1%_NoCF',xlsx_parse_via_openpyxl,2026-09-13,CC BY 4.0,1 (10^6 µm³/J) = 1e-12 m³/J；效率是体积效率，不可反推局部深度,False,FLAG: cutting used a SEPARATE 24 µm optical system; must NOT be merged with the efficiency dataset.
D04-N1-1%_NoCF-14,D04,N1-1%_NoCF,resin-only (no carbon fibre) + 1 wt% CuHAp,14,0.6000000000000001,3.0000000000000004,12.884866366016153,8.368,37.42,4,4.5287500000000005,9.0575,9.057499999999999e-12,published_experimental_result,volume_per_energy,measured_columns+derived_conditions,10.17632/sdz48p9j5m.1,https://data.mendeley.com/datasets/sdz48p9j5m/1,worksheet 'N1-1%_NoCF',xlsx_parse_via_openpyxl,2026-09-13,CC BY 4.0,1 (10^6 µm³/J) = 1e-12 m³/J；效率是体积效率，不可反推局部深度,False,FLAG: cutting used a SEPARATE 24 µm optical system; must NOT be merged with the efficiency dataset.
D04-N1-1%_NoCF-15,D04,N1-1%_NoCF,resin-only (no carbon fibre) + 1 wt% CuHAp,15,0.55,2.75,11.81112750218147,8.168,35.07,4,4.055,8.847272727272726,8.847272727272726e-12,published_experimental_result,volume_per_energy,measured_columns+derived_conditions,10.17632/sdz48p9j5m.1,https://data.mendeley.com/datasets/sdz48p9j5m/1,worksheet 'N1-1%_NoCF',xlsx_parse_via_openpyxl,2026-09-13,CC BY 4.0,1 (10^6 µm³/J) = 1e-12 m³/J；效率是体积效率，不可反推局部深度,False,FLAG: cutting used a SEPARATE 24 µm optical system; must NOT be merged with the efficiency dataset.
D04-N1-1%_NoCF-16,D04,N1-1%_NoCF,resin-only (no carbon fibre) + 1 wt% CuHAp,16,0.5,2.5,10.737388638346792,8.288,35.06,4,3.6887499999999998,8.852999999999998,8.852999999999997e-12,published_experimental_result,volume_per_energy,measured_columns+derived_conditions,10.17632/sdz48p9j5m.1,https://data.mendeley.com/datasets/sdz48p9j5m/1,worksheet 'N1-1%_NoCF',xlsx_parse_via_openpyxl,2026-09-13,CC BY 4.0,1 (10^6 µm³/J) = 1e-12 m³/J；效率是体积效率，不可反推局部深度,False,FLAG: cutting used a SEPARATE 24 µm optical system; must NOT be merged with the efficiency dataset.
D04-N1-1%_NoCF-17,D04,N1-1%_NoCF,resin-only (no carbon fibre) + 1 wt% CuHAp,17,0.45,2.25,9.663649774512113,7.336,31.32,4,3.1500000000000004,8.4,8.4e-12,published_experimental_result,volume_per_energy,measured_columns+derived_conditions,10.17632/sdz48p9j5m.1,https://data.mendeley.com/datasets/sdz48p9j5m/1,worksheet 'N1-1%_NoCF',xlsx_parse_via_openpyxl,2026-09-13,CC BY 4.0,1 (10^6 µm³/J) = 1e-12 m³/J；效率是体积效率，不可反推局部深度,False,FLAG: cutting used a SEPARATE 24 µm optical system; must NOT be merged with the efficiency dataset.
D04-N1-1%_NoCF-18,D04,N1-1%_NoCF,resin-only (no carbon fibre) + 1 wt% CuHAp,18,0.4,2.0,8.589910910677434,7.536,32.15,4,2.6887499999999998,8.066249999999998,8.066249999999998e-12,published_experimental_result,volume_per_energy,measured_columns+derived_conditions,10.17632/sdz48p9j5m.1,https://data.mendeley.com/datasets/sdz48p9j5m/1,worksheet 'N1-1%_NoCF',xlsx_parse_via_openpyxl,2026-09-13,CC BY 4.0,1 (10^6 µm³/J) = 1e-12 m³/J；效率是体积效率，不可反推局部深度,False,FLAG: cutting used a SEPARATE 24 µm optical system; must NOT be merged with the efficiency dataset.
D04-N1-1%_NoCF-19,D04,N1-1%_NoCF,resin-only (no carbon fibre) + 1 wt% CuHAp,19,0.35000000000000003,1.75,7.516172046842755,7.736,32.89,4,2.21575,7.596857142857142,7.596857142857142e-12,published_experimental_result,volume_per_energy,measured_columns+derived_conditions,10.17632/sdz48p9j5m.1,https://data.mendeley.com/datasets/sdz48p9j5m/1,worksheet 'N1-1%_NoCF',xlsx_parse_via_openpyxl,2026-09-13,CC BY 4.0,1 (10^6 µm³/J) = 1e-12 m³/J；效率是体积效率，不可反推局部深度,False,FLAG: cutting used a SEPARATE 24 µm optical system; must NOT be merged with the efficiency dataset.
D04-N1-1%_NoCF-20,D04,N1-1%_NoCF,resin-only (no carbon fibre) + 1 wt% CuHAp,20,0.30000000000000004,1.5000000000000002,6.4424331830080765,7.486,31.8,4,1.6235,6.493999999999998,6.493999999999998e-12,published_experimental_result,volume_per_energy,measured_columns+derived_conditions,10.17632/sdz48p9j5m.1,https://data.mendeley.com/datasets/sdz48p9j5m/1,worksheet 'N1-1%_NoCF',xlsx_parse_via_openpyxl,2026-09-13,CC BY 4.0,1 (10^6 µm³/J) = 1e-12 m³/J；效率是体积效率，不可反推局部深度,False,FLAG: cutting used a SEPARATE 24 µm optical system; must NOT be merged with the efficiency dataset.
D04-N1-1%_NoCF-21,D04,N1-1%_NoCF,resin-only (no carbon fibre) + 1 wt% CuHAp,21,0.25,1.25,5.368694319173396,7.143,31.13,4,1.08625,5.213999999999999,5.2139999999999986e-12,published_experimental_result,volume_per_energy,measured_columns+derived_conditions,10.17632/sdz48p9j5m.1,https://data.mendeley.com/datasets/sdz48p9j5m/1,worksheet 'N1-1%_NoCF',xlsx_parse_via_openpyxl,2026-09-13,CC BY 4.0,1 (10^6 µm³/J) = 1e-12 m³/J；效率是体积效率，不可反推局部深度,False,FLAG: cutting used a SEPARATE 24 µm optical system; must NOT be merged with the efficiency dataset.
D04-N1-1%_NoCF-22,D04,N1-1%_NoCF,resin-only (no carbon fibre) + 1 wt% CuHAp,22,0.2,1.0,4.294955455338717,7.383,30.85,4,0.48725000000000007,2.9235,2.9235000000000002e-12,published_experimental_result,volume_per_energy,measured_columns+derived_conditions,10.17632/sdz48p9j5m.1,https://data.mendeley.com/datasets/sdz48p9j5m/1,worksheet 'N1-1%_NoCF',xlsx_parse_via_openpyxl,2026-09-13,CC BY 4.0,1 (10^6 µm³/J) = 1e-12 m³/J；效率是体积效率，不可反推局部深度,False,FLAG: cutting used a SEPARATE 24 µm optical system; must NOT be merged with the efficiency dataset.
D04-N1-1%_NoCF-23,D04,N1-1%_NoCF,resin-only (no carbon fibre) + 1 wt% CuHAp,23,0.15000000000000002,0.7500000000000001,3.2212165915040383,7.173,30.53,4,0.0,0.0,0.0,published_experimental_result,volume_per_energy,measured_columns+derived_conditions,10.17632/sdz48p9j5m.1,https://data.mendeley.com/datasets/sdz48p9j5m/1,worksheet 'N1-1%_NoCF',xlsx_parse_via_openpyxl,2026-09-13,CC BY 4.0,1 (10^6 µm³/J) = 1e-12 m³/J；效率是体积效率，不可反推局部深度,False,FLAG: cutting used a SEPARATE 24 µm optical system; must NOT be merged with the efficiency dataset.
D04-N1-1%_NoCF-24,D04,N1-1%_NoCF,resin-only (no carbon fibre) + 1 wt% CuHAp,24,0.1,0.5,2.1474777276693584,7.093,29.2,4,0.0,0.0,0.0,published_experimental_result,volume_per_energy,measured_columns+derived_conditions,10.17632/sdz48p9j5m.1,https://data.mendeley.com/datasets/sdz48p9j5m/1,worksheet 'N1-1%_NoCF',xlsx_parse_via_openpyxl,2026-09-13,CC BY 4.0,1 (10^6 µm³/J) = 1e-12 m³/J；效率是体积效率，不可反推局部深度,False,FLAG: cutting used a SEPARATE 24 µm optical system; must NOT be merged with the efficiency dataset.
D04-N1-5%-1,D04,N1-5%,CFRP + 5 wt% CuHAp,1,1.4000000000000001,7.0,30.06468818737102,3.701,16.76,4,4.099749999999999,3.5140714285714276,3.5140714285714276e-12,published_experimental_result,volume_per_energy,measured_columns+derived_conditions,10.17632/sdz48p9j5m.1,https://data.mendeley.com/datasets/sdz48p9j5m/1,worksheet 'N1-5%',xlsx_parse_via_openpyxl,2026-09-13,CC BY 4.0,1 (10^6 µm³/J) = 1e-12 m³/J；效率是体积效率，不可反推局部深度,False,FLAG: cutting used a SEPARATE 24 µm optical system; must NOT be merged with the efficiency dataset.
D04-N1-5%-2,D04,N1-5%,CFRP + 5 wt% CuHAp,2,1.3,6.5,27.917210459701657,4.515,20.09,4,5.594250000000001,5.163923076923076,5.1639230769230764e-12,published_experimental_result,volume_per_energy,measured_columns+derived_conditions,10.17632/sdz48p9j5m.1,https://data.mendeley.com/datasets/sdz48p9j5m/1,worksheet 'N1-5%',xlsx_parse_via_openpyxl,2026-09-13,CC BY 4.0,1 (10^6 µm³/J) = 1e-12 m³/J；效率是体积效率，不可反推局部深度,False,FLAG: cutting used a SEPARATE 24 µm optical system; must NOT be merged with the efficiency dataset.
D04-N1-5%-3,D04,N1-5%,CFRP + 5 wt% CuHAp,3,1.2000000000000002,6.000000000000001,25.769732732032306,3.96,16.2,4,4.5375,4.537499999999999,4.537499999999998e-12,published_experimental_result,volume_per_energy,measured_columns+derived_conditions,10.17632/sdz48p9j5m.1,https://data.mendeley.com/datasets/sdz48p9j5m/1,worksheet 'N1-5%',xlsx_parse_via_openpyxl,2026-09-13,CC BY 4.0,1 (10^6 µm³/J) = 1e-12 m³/J；效率是体积效率，不可反推局部深度,False,FLAG: cutting used a SEPARATE 24 µm optical system; must NOT be merged with the efficiency dataset.
D04-N1-5%-4,D04,N1-5%,CFRP + 5 wt% CuHAp,4,1.1,5.5,23.62225500436294,4.223,17.95,4,4.40675,4.807363636363636,4.807363636363636e-12,published_experimental_result,volume_per_energy,measured_columns+derived_conditions,10.17632/sdz48p9j5m.1,https://data.mendeley.com/datasets/sdz48p9j5m/1,worksheet 'N1-5%',xlsx_parse_via_openpyxl,2026-09-13,CC BY 4.0,1 (10^6 µm³/J) = 1e-12 m³/J；效率是体积效率，不可反推局部深度,False,FLAG: cutting used a SEPARATE 24 µm optical system; must NOT be merged with the efficiency dataset.
D04-N1-5%-5,D04,N1-5%,CFRP + 5 wt% CuHAp,5,1.0,5.0,21.474777276693583,5.718,23.4,4,4.09,4.907999999999999,4.907999999999999e-12,published_experimental_result,volume_per_energy,measured_columns+derived_conditions,10.17632/sdz48p9j5m.1,https://data.mendeley.com/datasets/sdz48p9j5m/1,worksheet 'N1-5%',xlsx_parse_via_openpyxl,2026-09-13,CC BY 4.0,1 (10^6 µm³/J) = 1e-12 m³/J；效率是体积效率，不可反推局部深度,False,FLAG: cutting used a SEPARATE 24 µm optical system; must NOT be merged with the efficiency dataset.
D04-N1-5%-6,D04,N1-5%,CFRP + 5 wt% CuHAp,6,0.9500000000000001,4.75,20.401038412858902,6.91,27.57,4,3.5012499999999998,4.422631578947367,4.422631578947367e-12,published_experimental_result,volume_per_energy,measured_columns+derived_conditions,10.17632/sdz48p9j5m.1,https://data.mendeley.com/datasets/sdz48p9j5m/1,worksheet 'N1-5%',xlsx_parse_via_openpyxl,2026-09-13,CC BY 4.0,1 (10^6 µm³/J) = 1e-12 m³/J；效率是体积效率，不可反推局部深度,False,FLAG: cutting used a SEPARATE 24 µm optical system; must NOT be merged with the efficiency dataset.
D04-N1-5%-7,D04,N1-5%,CFRP + 5 wt% CuHAp,7,0.9,4.5,19.327299549024225,5.414,22.42,4,3.411,4.547999999999999,4.547999999999999e-12,published_experimental_result,volume_per_energy,measured_columns+derived_conditions,10.17632/sdz48p9j5m.1,https://data.mendeley.com/datasets/sdz48p9j5m/1,worksheet 'N1-5%',xlsx_parse_via_openpyxl,2026-09-13,CC BY 4.0,1 (10^6 µm³/J) = 1e-12 m³/J；效率是体积效率，不可反推局部深度,False,FLAG: cutting used a SEPARATE 24 µm optical system; must NOT be merged with the efficiency dataset.
D04-N1-5%-8,D04,N1-5%,CFRP + 5 wt% CuHAp,8,0.8500000000000001,4.25,18.253560685189548,4.335,19.81,4,3.291,4.646117647058823,4.646117647058823e-12,published_experimental_result,volume_per_energy,measured_columns+derived_conditions,10.17632/sdz48p9j5m.1,https://data.mendeley.com/datasets/sdz48p9j5m/1,worksheet 'N1-5%',xlsx_parse_via_openpyxl,2026-09-13,CC BY 4.0,1 (10^6 µm³/J) = 1e-12 m³/J；效率是体积效率，不可反推局部深度,False,FLAG: cutting used a SEPARATE 24 µm optical system; must NOT be merged with the efficiency dataset.
D04-N1-5%-9,D04,N1-5%,CFRP + 5 wt% CuHAp,9,0.8,4.0,17.179821821354867,5.111,21.31,4,2.97775,4.466625,4.4666249999999995e-12,published_experimental_result,volume_per_energy,measured_columns+derived_conditions,10.17632/sdz48p9j5m.1,https://data.mendeley.com/datasets/sdz48p9j5m/1,worksheet 'N1-5%',xlsx_parse_via_openpyxl,2026-09-13,CC BY 4.0,1 (10^6 µm³/J) = 1e-12 m³/J；效率是体积效率，不可反推局部深度,False,FLAG: cutting used a SEPARATE 24 µm optical system; must NOT be merged with the efficiency dataset.
D04-N1-5%-10,D04,N1-5%,CFRP + 5 wt% CuHAp,10,0.75,3.75,16.106082957520186,4.693,20.97,4,3.5585,5.693599999999999,5.693599999999999e-12,published_experimental_result,volume_per_energy,measured_columns+derived_conditions,10.17632/sdz48p9j5m.1,https://data.mendeley.com/datasets/sdz48p9j5m/1,worksheet 'N1-5%',xlsx_parse_via_openpyxl,2026-09-13,CC BY 4.0,1 (10^6 µm³/J) = 1e-12 m³/J；效率是体积效率，不可反推局部深度,False,FLAG: cutting used a SEPARATE 24 µm optical system; must NOT be merged with the efficiency dataset.
D04-N1-5%-11,D04,N1-5%,CFRP + 5 wt% CuHAp,11,0.7000000000000001,3.5,15.03234409368551,2.912,12.96,4,2.866,4.913142857142857,4.913142857142857e-12,published_experimental_result,volume_per_energy,measured_columns+derived_conditions,10.17632/sdz48p9j5m.1,https://data.mendeley.com/datasets/sdz48p9j5m/1,worksheet 'N1-5%',xlsx_parse_via_openpyxl,2026-09-13,CC BY 4.0,1 (10^6 µm³/J) = 1e-12 m³/J；效率是体积效率，不可反推局部深度,False,FLAG: cutting used a SEPARATE 24 µm optical system; must NOT be merged with the efficiency dataset.
D04-N1-5%-12,D04,N1-5%,CFRP + 5 wt% CuHAp,12,0.65,3.25,13.958605229850829,5.434,22.9,4,2.684,4.9550769230769225,4.955076923076923e-12,published_experimental_result,volume_per_energy,measured_columns+derived_conditions,10.17632/sdz48p9j5m.1,https://data.mendeley.com/datasets/sdz48p9j5m/1,worksheet 'N1-5%',xlsx_parse_via_openpyxl,2026-09-13,CC BY 4.0,1 (10^6 µm³/J) = 1e-12 m³/J；效率是体积效率，不可反推局部深度,False,FLAG: cutting used a SEPARATE 24 µm optical system; must NOT be merged with the efficiency dataset.
D04-N1-5%-13,D04,N1-5%,CFRP + 5 wt% CuHAp,13,0.6000000000000001,3.0000000000000004,12.884866366016153,5.167,19.7,4,2.8185000000000002,5.637,5.6369999999999995e-12,published_experimental_result,volume_per_energy,measured_columns+derived_conditions,10.17632/sdz48p9j5m.1,https://data.mendeley.com/datasets/sdz48p9j5m/1,worksheet 'N1-5%',xlsx_parse_via_openpyxl,2026-09-13,CC BY 4.0,1 (10^6 µm³/J) = 1e-12 m³/J；效率是体积效率，不可反推局部深度,False,FLAG: cutting used a SEPARATE 24 µm optical system; must NOT be merged with the efficiency dataset.
D04-N1-5%-14,D04,N1-5%,CFRP + 5 wt% CuHAp,14,0.55,2.75,11.81112750218147,3.792,14.21,4,2.44625,5.337272727272727,5.337272727272727e-12,published_experimental_result,volume_per_energy,measured_columns+derived_conditions,10.17632/sdz48p9j5m.1,https://data.mendeley.com/datasets/sdz48p9j5m/1,worksheet 'N1-5%',xlsx_parse_via_openpyxl,2026-09-13,CC BY 4.0,1 (10^6 µm³/J) = 1e-12 m³/J；效率是体积效率，不可反推局部深度,False,FLAG: cutting used a SEPARATE 24 µm optical system; must NOT be merged with the efficiency dataset.
D04-N1-5%-15,D04,N1-5%,CFRP + 5 wt% CuHAp,15,0.5,2.5,10.737388638346792,4.298,18.46,4,2.331,5.5943999999999985,5.594399999999998e-12,published_experimental_result,volume_per_energy,measured_columns+derived_conditions,10.17632/sdz48p9j5m.1,https://data.mendeley.com/datasets/sdz48p9j5m/1,worksheet 'N1-5%',xlsx_parse_via_openpyxl,2026-09-13,CC BY 4.0,1 (10^6 µm³/J) = 1e-12 m³/J；效率是体积效率，不可反推局部深度,False,FLAG: cutting used a SEPARATE 24 µm optical system; must NOT be merged with the efficiency dataset.
D04-N1-5%-16,D04,N1-5%,CFRP + 5 wt% CuHAp,16,0.45,2.25,9.663649774512113,4.37,19.41,4,2.149,5.730666666666666,5.730666666666666e-12,published_experimental_result,volume_per_energy,measured_columns+derived_conditions,10.17632/sdz48p9j5m.1,https://data.mendeley.com/datasets/sdz48p9j5m/1,worksheet 'N1-5%',xlsx_parse_via_openpyxl,2026-09-13,CC BY 4.0,1 (10^6 µm³/J) = 1e-12 m³/J；效率是体积效率，不可反推局部深度,False,FLAG: cutting used a SEPARATE 24 µm optical system; must NOT be merged with the efficiency dataset.
D04-N1-5%-17,D04,N1-5%,CFRP + 5 wt% CuHAp,17,0.4,2.0,8.589910910677434,4.623,18.27,4,1.952,5.855999999999999,5.8559999999999985e-12,published_experimental_result,volume_per_energy,measured_columns+derived_conditions,10.17632/sdz48p9j5m.1,https://data.mendeley.com/datasets/sdz48p9j5m/1,worksheet 'N1-5%',xlsx_parse_via_openpyxl,2026-09-13,CC BY 4.0,1 (10^6 µm³/J) = 1e-12 m³/J；效率是体积效率，不可反推局部深度,False,FLAG: cutting used a SEPARATE 24 µm optical system; must NOT be merged with the efficiency dataset.
D04-N1-5%-18,D04,N1-5%,CFRP + 5 wt% CuHAp,18,0.35000000000000003,1.75,7.516172046842755,3.752,16.36,4,1.8169999999999997,6.229714285714285,6.2297142857142844e-12,published_experimental_result,volume_per_energy,measured_columns+derived_conditions,10.17632/sdz48p9j5m.1,https://data.mendeley.com/datasets/sdz48p9j5m/1,worksheet 'N1-5%',xlsx_parse_via_openpyxl,2026-09-13,CC BY 4.0,1 (10^6 µm³/J) = 1e-12 m³/J；效率是体积效率，不可反推局部深度,False,FLAG: cutting used a SEPARATE 24 µm optical system; must NOT be merged with the efficiency dataset.
D04-N1-5%-19,D04,N1-5%,CFRP + 5 wt% CuHAp,19,0.30000000000000004,1.5000000000000002,6.4424331830080765,4.545,19.31,4,1.56575,6.262999999999998,6.262999999999998e-12,published_experimental_result,volume_per_energy,measured_columns+derived_conditions,10.17632/sdz48p9j5m.1,https://data.mendeley.com/datasets/sdz48p9j5m/1,worksheet 'N1-5%',xlsx_parse_via_openpyxl,2026-09-13,CC BY 4.0,1 (10^6 µm³/J) = 1e-12 m³/J；效率是体积效率，不可反推局部深度,False,FLAG: cutting used a SEPARATE 24 µm optical system; must NOT be merged with the efficiency dataset.
D04-N1-5%-20,D04,N1-5%,CFRP + 5 wt% CuHAp,20,0.25,1.25,5.368694319173396,3.44,15.38,4,1.2563333333333333,6.030399999999998,6.030399999999998e-12,published_experimental_result,volume_per_energy,measured_columns+derived_conditions,10.17632/sdz48p9j5m.1,https://data.mendeley.com/datasets/sdz48p9j5m/1,worksheet 'N1-5%',xlsx_parse_via_openpyxl,2026-09-13,CC BY 4.0,1 (10^6 µm³/J) = 1e-12 m³/J；效率是体积效率，不可反推局部深度,False,FLAG: cutting used a SEPARATE 24 µm optical system; must NOT be merged with the efficiency dataset.
D04-N1-5%-21,D04,N1-5%,CFRP + 5 wt% CuHAp,21,0.2,1.0,4.294955455338717,3.75,16.22,4,0.7463333333333333,4.477999999999999,4.4779999999999985e-12,published_experimental_result,volume_per_energy,measured_columns+derived_conditions,10.17632/sdz48p9j5m.1,https://data.mendeley.com/datasets/sdz48p9j5m/1,worksheet 'N1-5%',xlsx_parse_via_openpyxl,2026-09-13,CC BY 4.0,1 (10^6 µm³/J) = 1e-12 m³/J；效率是体积效率，不可反推局部深度,False,FLAG: cutting used a SEPARATE 24 µm optical system; must NOT be merged with the efficiency dataset.
D04-N1-5%-22,D04,N1-5%,CFRP + 5 wt% CuHAp,22,0.15000000000000002,0.7500000000000001,3.2212165915040383,4.117,17.37,4,0.0365,0.2919999999999999,2.919999999999999e-13,published_experimental_result,volume_per_energy,measured_columns+derived_conditions,10.17632/sdz48p9j5m.1,https://data.mendeley.com/datasets/sdz48p9j5m/1,worksheet 'N1-5%',xlsx_parse_via_openpyxl,2026-09-13,CC BY 4.0,1 (10^6 µm³/J) = 1e-12 m³/J；效率是体积效率，不可反推局部深度,False,FLAG: cutting used a SEPARATE 24 µm optical system; must NOT be merged with the efficiency dataset.
D04-N1-5%-23,D04,N1-5%,CFRP + 5 wt% CuHAp,23,0.1,0.5,2.1474777276693584,2.252,9.42,4,0.0255,0.30599999999999994,3.059999999999999e-13,published_experimental_result,volume_per_energy,measured_columns+derived_conditions,10.17632/sdz48p9j5m.1,https://data.mendeley.com/datasets/sdz48p9j5m/1,worksheet 'N1-5%',xlsx_parse_via_openpyxl,2026-09-13,CC BY 4.0,1 (10^6 µm³/J) = 1e-12 m³/J；效率是体积效率，不可反推局部深度,False,FLAG: cutting used a SEPARATE 24 µm optical system; must NOT be merged with the efficiency dataset.
D04-N1-5%_NoCF-2,D04,N1-5%_NoCF,resin-only (no carbon fibre) + 5 wt% CuHAp,2,1.4000000000000001,7.0,30.06468818737102,11.72,48.8,4,11.592500000000001,9.936428571428571,9.936428571428571e-12,published_experimental_result,volume_per_energy,measured_columns+derived_conditions,10.17632/sdz48p9j5m.1,https://data.mendeley.com/datasets/sdz48p9j5m/1,worksheet 'N1-5%_NoCF',xlsx_parse_via_openpyxl,2026-09-13,CC BY 4.0,1 (10^6 µm³/J) = 1e-12 m³/J；效率是体积效率，不可反推局部深度,False,FLAG: cutting used a SEPARATE 24 µm optical system; must NOT be merged with the efficiency dataset.
D04-N1-5%_NoCF-3,D04,N1-5%_NoCF,resin-only (no carbon fibre) + 5 wt% CuHAp,3,1.3,6.5,27.917210459701657,11.77,49.48,4,10.9575,10.114615384615384,1.0114615384615384e-11,published_experimental_result,volume_per_energy,measured_columns+derived_conditions,10.17632/sdz48p9j5m.1,https://data.mendeley.com/datasets/sdz48p9j5m/1,worksheet 'N1-5%_NoCF',xlsx_parse_via_openpyxl,2026-09-13,CC BY 4.0,1 (10^6 µm³/J) = 1e-12 m³/J；效率是体积效率，不可反推局部深度,False,FLAG: cutting used a SEPARATE 24 µm optical system; must NOT be merged with the efficiency dataset.
D04-N1-5%_NoCF-4,D04,N1-5%_NoCF,resin-only (no carbon fibre) + 5 wt% CuHAp,4,1.2000000000000002,6.000000000000001,25.769732732032306,11.92,50.27,4,10.10875,10.108749999999999,1.0108749999999999e-11,published_experimental_result,volume_per_energy,measured_columns+derived_conditions,10.17632/sdz48p9j5m.1,https://data.mendeley.com/datasets/sdz48p9j5m/1,worksheet 'N1-5%_NoCF',xlsx_parse_via_openpyxl,2026-09-13,CC BY 4.0,1 (10^6 µm³/J) = 1e-12 m³/J；效率是体积效率，不可反推局部深度,False,FLAG: cutting used a SEPARATE 24 µm optical system; must NOT be merged with the efficiency dataset.
D04-N1-5%_NoCF-5,D04,N1-5%_NoCF,resin-only (no carbon fibre) + 5 wt% CuHAp,5,1.1,5.5,23.62225500436294,11.2,46.45,4,9.21275,10.050272727272727,1.0050272727272727e-11,published_experimental_result,volume_per_energy,measured_columns+derived_conditions,10.17632/sdz48p9j5m.1,https://data.mendeley.com/datasets/sdz48p9j5m/1,worksheet 'N1-5%_NoCF',xlsx_parse_via_openpyxl,2026-09-13,CC BY 4.0,1 (10^6 µm³/J) = 1e-12 m³/J；效率是体积效率，不可反推局部深度,False,FLAG: cutting used a SEPARATE 24 µm optical system; must NOT be merged with the efficiency dataset.
D04-N1-5%_NoCF-6,D04,N1-5%_NoCF,resin-only (no carbon fibre) + 5 wt% CuHAp,6,1.0,5.0,21.474777276693583,11.05,46.54,4,8.412749999999999,10.095299999999996,1.0095299999999996e-11,published_experimental_result,volume_per_energy,measured_columns+derived_conditions,10.17632/sdz48p9j5m.1,https://data.mendeley.com/datasets/sdz48p9j5m/1,worksheet 'N1-5%_NoCF',xlsx_parse_via_openpyxl,2026-09-13,CC BY 4.0,1 (10^6 µm³/J) = 1e-12 m³/J；效率是体积效率，不可反推局部深度,False,FLAG: cutting used a SEPARATE 24 µm optical system; must NOT be merged with the efficiency dataset.
D04-N1-5%_NoCF-7,D04,N1-5%_NoCF,resin-only (no carbon fibre) + 5 wt% CuHAp,7,0.9500000000000001,4.75,20.401038412858902,10.91,47.15,4,8.06825,10.191473684210527,1.0191473684210526e-11,published_experimental_result,volume_per_energy,measured_columns+derived_conditions,10.17632/sdz48p9j5m.1,https://data.mendeley.com/datasets/sdz48p9j5m/1,worksheet 'N1-5%_NoCF',xlsx_parse_via_openpyxl,2026-09-13,CC BY 4.0,1 (10^6 µm³/J) = 1e-12 m³/J；效率是体积效率，不可反推局部深度,False,FLAG: cutting used a SEPARATE 24 µm optical system; must NOT be merged with the efficiency dataset.
