Repository: milumilelu/ultrafast-laser-demo

# ultrafast-demo —— 七种材料超快激光加工 Demo（M0 + 批次 D–H）

> 版本：`0.6.0-h1`｜日期：2026-09-11｜状态：**批次 A–H 已实施并通过验收；M0 已放行，M1/M2 条件齐备待审批**
>
> 依据：上层目录 `ultrafast_laser_demo_execution_spec.md`（执行细则）与
> `ultrafast_laser_demo_task_plan.md`（任务书）。
>
> 已交付：M0 最小 CLI 闭环（A–C）+ YSZ/SiC 文献参考评估器（D）+ Streamlit 界面（E）
> + 查表（F，曲线插值与越界处理）+ 分相结构（G，颗粒/铺层与跨相界面截断）
> + 受限阈值协议 / 七材料能力入口 / 水印同源（H）。
> 逐事件核查表**接入**（查表曲线进主循环）、加速与斜入射尚未开始，详见 `docs/reports/progress.md`。

---

## 1. 已实现能力

| 能力 | 状态 |
|---|---|
| 单坑 / 定点多脉冲 / 直线扫描 / 多遍蛇形栅格 | ✅ 可运行（`examples/*.json`） |
| 高斯光束 `F=2E/(πw²)·exp(-2r²/w²)`、`w(s)` 离焦、局部裁剪窗口 | ✅ |
| 统一时钟 `t_j = t0 + j/f` 的真实事件流（左闭右开、出光开关、无相位重置） | ✅ |
| 固定阈值对数去除核 `a = δ[ln(F/Fth)]₊`（先掩膜后取对数） | ✅ |

File: data/measured/dd6_drilling_measured.csv
case_id,source_id,material_family,material_name,data_kind,output_semantics,source_doi,source_url,extraction_method,extraction_date,grade_confirmation_required,power_W,overlap_percent,defocus_mm,gas_pressure_MPa,feed_mm,end_position_mm,entrance_diameter_um,exit_diameter_um,taper_reported_deg,taper_recomputed_deg,taper_consistent_with_diameters,sample_thickness_mm,replicates,wavelength_nm,pulse_duration_fs,repetition_rate_Hz,pulse_regime,source_locator,quality_note
D05-01,D05,高温合金,DD6 single-crystal nickel-based superalloy,published_experimental_result,through_hole_geometry_endpoint,10.3390/met13020333,https://www.mdpi.com/2075-4701/13/2/333,manual_transcription_from_published_table_or_explicit_results_text,2026-09-11,False,6.73,87,-0.4,0.2,0.01,-0.4,290.97,333.04,-0.603,-0.6025861427651577,True,2,3,,,,femtosecond_as_reported,Table 3; level mapping from Table 2,Means of three experiments; taper derived in paper. Through-hole drilling is outside current 2.5D open-surface solver scope.
D05-02,D05,高温合金,DD6 single-crystal nickel-based superalloy,published_experimental_result,through_hole_geometry_endpoint,10.3390/met13020333,https://www.mdpi.com/2075-4701/13/2/333,manual_transcription_from_published_table_or_explicit_results_text,2026-09-11,False,6.73,90,-0.2,0.25,0.015,-0.2,319.07,335.37,-0.234,-0.23347900916657616,True,2,3,,,,femtosecond_as_reported,Table 3; level mapping from Table 2,Means of three experiments; taper derived in paper. Through-hole drilling is outside current 2.5D open-surface solver scope.
D05-03,D05,高温合金,DD6 single-crystal nickel-based superalloy,published_experimental_result,through_hole_geometry_endpoint,10.3390/met13020333,https://www.mdpi.com/2075-4701/13/2/333,manual_transcription_from_published_table_or_explicit_results_text,2026-09-11,False,6.73,93,0,0.3,0.02,0,292.95,265.09,0.399,0.3990586514507509,True,2,3,,,,femtosecond_as_reported,Table 3; level mapping from Table 2,Means of three experiments; taper derived in paper. Through-hole drilling is outside current 2.5D open-surface solver scope.
D05-04,D05,高温合金,DD6 single-crystal nickel-based superalloy,published_experimental_result,through_hole_geometry_endpoint,10.3390/met13020333,https://www.mdpi.com/2075-4701/13/2/333,manual_transcription_from_published_table_or_explicit_results_text,2026-09-11,False,6.73,96,0.2,0.35,0.025,0.2,446.43,482.09,-0.511,-0.5107783428974795,True,2,3,,,,femtosecond_as_reported,Table 3; level mapping from Table 2,Means of three experiments; taper derived in paper. Through-hole drilling is outside current 2.5D open-surface solver scope.
D05-05,D05,高温合金,DD6 single-crystal nickel-based superalloy,published_experimental_result,through_hole_geometry_endpoint,10.3390/met13020333,https://www.mdpi.com/2075-4701/13/2/333,manual_transcription_from_published_table_or_explicit_results_text,2026-09-11,False,6.73,99,0.4,0.4,0.03,0.4,496.18,490.08,0.087,0.08737599602289263,True,2,3,,,,femtosecond_as_reported,Table 3; level mapping from Table 2,Means of three experiments; taper derived in paper. Through-hole drilling is outside current 2.5D open-surface solver scope.
D05-06,D05,高温合金,DD6 single-crystal nickel-based superalloy,published_experimental_result,through_hole_geometry_endpoint,10.3390/met13020333,https://www.mdpi.com/2075-4701/13/2/333,manual_transcription_from_published_table_or_explicit_results_text,2026-09-11,False,7.84,87,-0.2,0.3,0.025,0.4,282.24,386.82,-1.498,-1.497656970906006,True,2,3,,,,femtosecond_as_reported,Table 3; level mapping from Table 2,Means of three experiments; taper derived in paper. Through-hole drilling is outside current 2.5D open-surface solver scope.
D05-07,D05,高温合金,DD6 single-crystal nickel-based superalloy,published_experimental_result,through_hole_geometry_endpoint,10.3390/met13020333,https://www.mdpi.com/2075-4701/13/2/333,manual_transcription_from_published_table_or_explicit_results_text,2026-09-11,False,7.84,90,0,0.35,0.03,-0.4,304.95,427.36,-1.753,-1.7528470411177677,True,2,3,,,,femtosecond_as_reported,Table 3; level mapping from Table 2,Means of three experiments; taper derived in paper. Through-hole drilling is outside current 2.5D open-surface solver scope.
D05-08,D05,高温合金,DD6 single-crystal nickel-based superalloy,published_experimental_result,through_hole_geometry_endpoint,10.3390/met13020333,https://www.mdpi.com/2075-4701/13/2/333,manual_transcription_from_published_table_or_explicit_results_text,2026-09-11,False,7.84,93,0.2,0.4,0.01,-0.2,470.45,510.33,-0.571,-0.5712199956532015,True,2,3,,,,femtosecond_as_reported,Table 3; level mapping from Table 2,Means of three experiments; taper derived in paper. Through-hole drilling is outside current 2.5D open-surface solver scope.
D05-09,D05,高温合金,DD6 single-crystal nickel-based superalloy,published_experimental_result,through_hole_geometry_endpoint,10.3390/met13020333,https://www.mdpi.com/2075-4701/13/2/333,manual_transcription_from_published_table_or_explicit_results_text,2026-09-11,False,7.84,96,0.4,0.2,0.015,0,522.7,506.69,0.229,0.22932513290965661,True,2,3,,,,femtosecond_as_reported,Table 3; level mapping from Table 2,Means of three experiments; taper derived in paper. Through-hole drilling is outside current 2.5D open-surface solver scope.
D05-10,D05,高温合金,DD6 single-crystal nickel-based superalloy,published_experimental_result,through_hole_geometry_endpoint,10.3390/met13020333,https://www.mdpi.com/2075-4701/13/2/333,manual_transcription_from_published_table_or_explicit_results_text,2026-09-11,False,7.84,99,-0.4,0.25,0.02,0.2,296.65,85.01,3.029,3.0286955552808283,True,2,3,,,,femtosecond_as_reported,Table 3; level mapping from Table 2,"FLAG: source discusses poor exit formation; retain observed row10, do not silently remove."
D05-11,D05,高温合金,DD6 single-crystal nickel-based superalloy,published_experimental_result,through_hole_geometry_endpoint,10.3390/met13020333,https://www.mdpi.com/2075-4701/13/2/333,manual_transcription_from_published_table_or_explicit_results_text,2026-09-11,False,8.96,87,0,0.4,0.015,0.2,403.49,518.34,-1.645,-1.6446532136847685,True,2,3,,,,femtosecond_as_reported,Table 3; level mapping from Table 2,Means of three experiments; taper derived in paper. Through-hole drilling is outside current 2.5D open-surface solver scope.
D05-12,D05,高温合金,DD6 single-crystal nickel-based superalloy,published_experimental_result,through_hole_geometry_endpoint,10.3390/met13020333,https://www.mdpi.com/2075-4701/13/2/333,manual_transcription_from_published_table_or_explicit_results_text,2026-09-11,False,8.96,90,0.2,0.2,0.02,0.4,462.0,505.96,-0.63,-0.6296552677231273,True,2,3,,,,femtosecond_as_reported,Table 3; level mapping from Table 2,Means of three experiments; taper derived in paper. Through-hole drilling is outside current 2.5D open-surface solver scope.
D05-13,D05,高温合金,DD6 single-crystal nickel-based superalloy,published_experimental_result,through_hole_geometry_endpoint,10.3390/met13020333,https://www.mdpi.com/2075-4701/13/2/333,manual_transcription_from_published_table_or_explicit_results_text,2026-09-11,False,8.96,93,0.4,0.25,0.025,-0.4,530.13,503.05,0.388,0.3878865013882502,True,2,3,,,,femtosecond_as_reported,Table 3; level mapping from Table 2,Means of three experiments; taper derived in paper. Through-hole drilling is outside current 2.5D open-surface solver scope.
D05-14,D05,高温合金,DD6 single-crystal nickel-based superalloy,published_experimental_result,through_hole_geometry_endpoint,10.3390/met13020333,https://www.mdpi.com/2075-4701/13/2/333,manual_transcription_from_published_table_or_explicit_results_text,2026-09-11,False,8.96,96,-0.4,0.3,0.03,-0.2,286.75,313.1,-1.809,-0.3774304880539393,False,2,3,,,,femtosecond_as_reported,Table 3; level mapping from Table 2,FLAG: row14 printed taper inconsistent with reported diameters; preserve both; exclude reported taper from fitting pending verification.
D05-15,D05,高温合金,DD6 single-crystal nickel-based superalloy,published_experimental_result,through_hole_geometry_endpoint,10.3390/met13020333,https://www.mdpi.com/2075-4701/13/2/333,manual_transcription_from_published_table_or_explicit_results_text,2026-09-11,False,8.96,99,-0.2,0.35,0.01,0,352.98,497.67,-2.072,-2.071628358943952,True,2,3,,,,femtosecond_as_reported,Table 3; level mapping from Table 2,Means of three experiments; taper derived in paper. Through-hole drilling is outside current 2.5D open-surface solver scope.
D05-16,D05,高温合金,DD6 single-crystal nickel-based superalloy,published_experimental_result,through_hole_geometry_endpoint,10.3390/met13020333,https://www.mdpi.com/2075-4701/13/2/333,manual_transcription_from_published_table_or_explicit_results_text,2026-09-11,False,10.05,87,0.2,0.25,0.03,0,471.61,513.1,-0.594,-0.5942791610256105,True,2,3,,,,femtosecond_as_reported,Table 3; level mapping from Table 2,Means of three experiments; taper derived in paper. Through-hole drilling is outside current 2.5D open-surface solver scope.
D05-17,D05,高温合金,DD6 single-crystal nickel-based superalloy,published_experimental_result,through_hole_geometry_endpoint,10.3390/met13020333,https://www.mdpi.com/2075-4701/13/2/333,manual_transcription_from_published_table_or_explicit_results_text,2026-09-11,False,10.05,90,0.4,0.3,0.01,0.2,540.53,525.18,0.22,0.2198714745801397,True,2,3,,,,femtosecond_as_reported,Table 3; level mapping from Table 2,Means of three experiments; taper derived in paper. Through-hole drilling is outside current 2.5D open-surface solver scope.
D05-18,D05,高温合金,DD6 single-crystal nickel-based superalloy,published_experimental_result,through_hole_geometry_endpoint,10.3390/met13020333,https://www.mdpi.com/2075-4701/13/2/333,manual_transcription_from_published_table_or_explicit_results_text,2026-09-11,False,10.05,93,-0.4,0.35,0.015,0.4,292.14,450.8,-2.271,-2.271446362312598,True,2,3,,,,femtosecond_as_reported,Table 3; level mapping from Table 2,Means of three experiments; taper derived in paper. Through-hole drilling is outside current 2.5D open-surface solver scope.
D05-19,D05,高温合金,DD6 single-crystal nickel-based superalloy,published_experimental_result,through_hole_geometry_endpoint,10.3390/met13020333,https://www.mdpi.com/2075-4701/13/2/333,manual_transcription_from_published_table_or_explicit_results_text,2026-09-11,False,10.05,96,-0.2,0.4,0.02,-0.4,375.83,502.62,-1.815,-1.815525095519722,True,2,3,,,,femtosecond_as_reported,Table 3; level mapping from Table 2,Means of three experiments; taper derived in paper. Through-hole drilling is outside current 2.5D open-surface solver scope.
D05-20,D05,高温合金,DD6 single-crystal nickel-based superalloy,published_experimental_result,through_hole_geometry_endpoint,10.3390/met13020333,https://www.mdpi.com/2075-4701/13/2/333,manual_transcription_from_published_table_or_explicit_results_text,2026-09-11,False,10.05,99,0,0.2,0.025,-0.2,428.53,500.58,-1.032,-1.0319286349980417,True,2,3,,,,femtosecond_as_reported,Table 3; level mapping from Table 2,Means of three experiments; taper derived in paper. Through-hole drilling is outside current 2.5D open-surface solver scope.
D05-21,D05,高温合金,DD6 single-crystal nickel-based superalloy,published_experimental_result,through_hole_geometry_endpoint,10.3390/met13020333,https://www.mdpi.com/2075-4701/13/2/333,manual_transcription_from_published_table_or_explicit_results_text,2026-09-11,False,11.18,87,0.4,0.35,0.02,-0.2,545.56,531.29,0.204,0.20440182627135037,True,2,3,,,,femtosecond_as_reported,Table 3; level mapping from Table 2,Means of three experiments; taper derived in paper. Through-hole drilling is outside current 2.5D open-surface solver scope.
D05-22,D05,高温合金,DD6 single-crystal nickel-based superalloy,published_experimental_result,through_hole_geometry_endpoint,10.3390/met13020333,https://www.mdpi.com/2075-4701/13/2/333,manual_transcription_from_published_table_or_explicit_results_text,2026-09-11,False,11.18,90,-0.4,0.4,0.025,0,303.35,443.59,-2.008,-2.007967565583643,True,2,3,,,,femtosecond_as_reported,Table 3; level mapping from Table 2,Means of three experiments; taper derived in paper. Through-hole drilling is outside current 2.5D open-surface solver scope.
D05-23,D05,高温合金,DD6 single-crystal nickel-based superalloy,published_experimental_result,through_hole_geometry_endpoint,10.3390/met13020333,https://www.mdpi.com/2075-4701/13/2/333,manual_transcription_from_published_table_or_explicit_results_text,2026-09-11,False,11.18,93,-0.2,0.2,0.03,0.2,341.63,466.54,-1.789,-1.7886227100148056,True,2,3,,,,femtosecond_as_reported,Table 3; level mapping from Table 2,Means of three experiments; taper derived in paper. Through-hole drilling is outside current 2.5D open-surface solver scope.
D05-24,D05,高温合金,DD6 single-crystal nickel-based superalloy,published_experimental_result,through_hole_geometry_endpoint,10.3390/met13020333,https://www.mdpi.com/2075-4701/13/2/333,manual_transcription_from_published_table_or_explicit_results_text,2026-09-11,False,11.18,96,0,0.25,0.01,0.4,420.37,511.64,-1.307,-1.3071196350080814,True,2,3,,,,femtosecond_as_reported,Table 3; level mapping from Table 2,Means of three experiments; taper derived in paper. Through-hole drilling is outside current 2.5D open-surface solver scope.
D05-25,D05,高温合金,DD6 single-crystal nickel-based superalloy,published_experimental_result,through_hole_geometry_endpoint,10.3390/met13020333,https://www.mdpi.com/2075-4701/13/2/333,manual_transcription_from_published_table_or_explicit_results_text,2026-09-11,False,11.18,99,0.2,0.3,0.015,-0.4,496.07,514.29,-0.261,-0.2609804707489653,True,2,3,,,,femtosecond_as_reported,Table 3; level mapping from Table 2,Means of three experiments; taper derived in paper. Through-hole drilling is outside current 2.5D open-surface solver scope.

File: data/measured/diamond_rsm_measured.csv
case_id,source_id,material_family,material_name,data_kind,output_semantics,source_doi,source_url,extraction_method,extraction_date,grade_confirmation_required,power_W,scan_speed_m_s,passes,width_um,depth_um,Ra_um,width_m,depth_m,Ra_m,wavelength_nm,pulse_duration_fs,equipment_min_pulse_duration_fs,repetition_rate_Hz,spot_diameter_um,spot_definition,defocus_mm,source_locator,split_role,condition_group,quality_note
D01-01,D01,金刚石,HTHP single-crystal diamond,published_experimental_result,track_or_pass_depth,10.3390/machines12090614,https://www.mdpi.com/2075-1702/12/9/614,manual_transcription_from_published_table_or_explicit_results_text,2026-09-11,False,16.5,2.0,50,46.49,13.74,0.92,4.649e-05,1.3739999999999999e-05,9.2e-07,1030,,250,175000,30,approximately 30 um diameter; 1/e2 convention unconfirmed,0,Table 4,calibration_candidate,P16.5_v2.0_N50,"250 fs is equipment minimum, NOT a confirmed operating pulse duration. Width/depth/Ra measured endpoints; no measured full surface supplied."
D01-02,D01,金刚石,HTHP single-crystal diamond,published_experimental_result,track_or_pass_depth,10.3390/machines12090614,https://www.mdpi.com/2075-1702/12/9/614,manual_transcription_from_published_table_or_explicit_results_text,2026-09-11,False,11.1,3.0,150,40.46,18.28,1.12,4.046e-05,1.828e-05,1.12e-06,1030,,250,175000,30,approximately 30 um diameter; 1/e2 convention unconfirmed,0,Table 4,calibration_candidate,P11.1_v3.0_N150,"250 fs is equipment minimum, NOT a confirmed operating pulse duration. Width/depth/Ra measured endpoints; no measured full surface supplied."
D01-03,D01,金刚石,HTHP single-crystal diamond,published_experimental_result,track_or_pass_depth,10.3390/machines12090614,https://www.mdpi.com/2075-1702/12/9/614,manual_transcription_from_published_table_or_explicit_results_text,2026-09-11,False,11.1,2.0,100,38.91,16.73,0.98,3.890999999999999e-05,1.673e-05,9.8e-07,1030,,250,175000,30,approximately 30 um diameter; 1/e2 convention unconfirmed,0,Table 4,calibration_candidate,P11.1_v2.0_N100,"250 fs is equipment minimum, NOT a confirmed operating pulse duration. Width/depth/Ra measured endpoints; no measured full surface supplied."
D01-04,D01,金刚石,HTHP single-crystal diamond,published_experimental_result,track_or_pass_depth,10.3390/machines12090614,https://www.mdpi.com/2075-1702/12/9/614,manual_transcription_from_published_table_or_explicit_results_text,2026-09-11,False,6.5,3.0,100,23.57,4.92,0.41,2.357e-05,4.9199999999999995e-06,4.0999999999999994e-07,1030,,250,175000,30,approximately 30 um diameter; 1/e2 convention unconfirmed,0,Table 4,calibration_candidate,P6.5_v3.0_N100,"250 fs is equipment minimum, NOT a confirmed operating pulse duration. Width/depth/Ra measured endpoints; no measured full surface supplied."
D01-05,D01,金刚石,HTHP single-crystal diamond,published_experimental_result,track_or_pass_depth,10.3390/machines12090614,https://www.mdpi.com/2075-1702/12/9/614,manual_transcription_from_published_table_or_explicit_results_text,2026-09-11,False,11.1,1.0,150,40.72,45.82,3.27,4.0719999999999996e-05,4.582e-05,3.27e-06,1030,,250,175000,30,approximately 30 um diameter; 1/e2 convention unconfirmed,0,Table 4,calibration_candidate,P11.1_v1.0_N150,"250 fs is equipment minimum, NOT a confirmed operating pulse duration. Width/depth/Ra measured endpoints; no measured full surface supplied."
D01-06,D01,金刚石,HTHP single-crystal diamond,published_experimental_result,track_or_pass_depth,10.3390/machines12090614,https://www.mdpi.com/2075-1702/12/9/614,manual_transcription_from_published_table_or_explicit_results_text,2026-09-11,False,6.5,1.0,100,24.47,10.69,0.95,2.4469999999999998e-05,1.069e-05,9.499999999999999e-07,1030,,250,175000,30,approximately 30 um diameter; 1/e2 convention unconfirmed,0,Table 4,calibration_candidate,P6.5_v1.0_N100,"250 fs is equipment minimum, NOT a confirmed operating pulse duration. Width/depth/Ra measured endpoints; no measured full surface supplied."
D01-07,D01,金刚石,HTHP single-crystal diamond,published_experimental_result,track_or_pass_depth,10.3390/machines12090614,https://www.mdpi.com/2075-1702/12/9/614,manual_transcription_from_published_table_or_explicit_results_text,2026-09-11,False,6.5,2.0,50,25.5,4.34,0.43,2.55e-05,4.34e-06,4.2999999999999996e-07,1030,,250,175000,30,approximately 30 um diameter; 1/e2 convention unconfirmed,0,Table 4,calibration_candidate,P6.5_v2.0_N50,"250 fs is equipment minimum, NOT a confirmed operating pulse duration. Width/depth/Ra measured endpoints; no measured full surface supplied."
D01-08,D01,金刚石,HTHP single-crystal diamond,published_experimental_result,track_or_pass_depth,10.3390/machines12090614,https://www.mdpi.com/2075-1702/12/9/614,manual_transcription_from_published_table_or_explicit_results_text,2026-09-11,False,11.1,2.0,100,40.88,18.03,0.95,4.088e-05,1.8030000000000002e-05,9.499999999999999e-07,1030,,250,175000,30,approximately 30 um diameter; 1/e2 convention unconfirmed,0,Table 4,calibration_candidate,P11.1_v2.0_N100,"250 fs is equipment minimum, NOT a confirmed operating pulse duration. Width/depth/Ra measured endpoints; no measured full surface supplied."
D01-09,D01,金刚石,HTHP single-crystal diamond,published_experimental_result,track_or_pass_depth,10.3390/machines12090614,https://www.mdpi.com/2075-1702/12/9/614,manual_transcription_from_published_table_or_explicit_results_text,2026-09-11,False,16.5,2.0,150,48.2,38.6,2.93,4.82e-05,3.8599999999999996e-05,2.93e-06,1030,,250,175000,30,approximately 30 um diameter; 1/e2 convention unconfirmed,0,Table 4,calibration_candidate,P16.5_v2.0_N150,"250 fs is equipment minimum, NOT a confirmed operating pulse duration. Width/depth/Ra measured endpoints; no measured full surface supplied."
D01-10,D01,金刚石,HTHP single-crystal diamond,published_experimental_result,track_or_pass_depth,10.3390/machines12090614,https://www.mdpi.com/2075-1702/12/9/614,manual_transcription_from_published_table_or_explicit_results_text,2026-09-11,False,11.1,2.0,100,41.16,17.32,1.1,4.115999999999999e-05,1.732e-05,1.1e-06,1030,,250,175000,30,approximately 30 um diameter; 1/e2 convention unconfirmed,0,Table 4,calibration_candidate,P11.1_v2.0_N100,"250 fs is equipment minimum, NOT a confirmed operating pulse duration. Width/depth/Ra measured endpoints; no measured full surface supplied."
D01-11,D01,金刚石,HTHP single-crystal diamond,published_experimental_result,track_or_pass_depth,10.3390/machines12090614,https://www.mdpi.com/2075-1702/12/9/614,manual_transcription_from_published_table_or_explicit_results_text,2026-09-11,False,11.1,1.0,50,40.82,18.58,1.24,4.082e-05,1.8579999999999998e-05,1.24e-06,1030,,250,175000,30,approximately 30 um diameter; 1/e2 convention unconfirmed,0,Table 4,calibration_candidate,P11.1_v1.0_N50,"250 fs is equipment minimum, NOT a confirmed operating pulse duration. Width/depth/Ra measured endpoints; no measured full surface supplied."
D01-12,D01,金刚石,HTHP single-crystal diamond,published_experimental_result,track_or_pass_depth,10.3390/machines12090614,https://www.mdpi.com/2075-1702/12/9/614,manual_transcription_from_published_table_or_explicit_results_text,2026-09-11,False,16.5,3.0,100,46.36,18.27,0.98,4.6359999999999997e-05,1.827e-05,9.8e-07,1030,,250,175000,30,approximately 30 um diameter; 1/e2 convention unconfirmed,0,Table 4,calibration_candidate,P16.5_v3.0_N100,"250 fs is equipment minimum, NOT a confirmed operating pulse duration. Width/depth/Ra measured endpoints; no measured full surface supplied."
D01-13,D01,金刚石,HTHP single-crystal diamond,published_experimental_result,track_or_pass_depth,10.3390/machines12090614,https://www.mdpi.com/2075-1702/12/9/614,manual_transcription_from_published_table_or_explicit_results_text,2026-09-11,False,6.5,2.0,150,26.23,9.35,0.88,2.6229999999999998e-05,9.349999999999999e-06,8.799999999999999e-07,1030,,250,175000,30,approximately 30 um diameter; 1/e2 convention unconfirmed,0,Table 4,calibration_candidate,P6.5_v2.0_N150,"250 fs is equipment minimum, NOT a confirmed operating pulse duration. Width/depth/Ra measured endpoints; no measured full surface supplied."
D01-14,D01,金刚石,HTHP single-crystal diamond,published_experimental_result,track_or_pass_depth,10.3390/machines12090614,https://www.mdpi.com/2075-1702/12/9/614,manual_transcription_from_published_table_or_explicit_results_text,2026-09-11,False,16.5,1.0,100,46.07,45.28,3.12,4.607e-05,4.528e-05,3.1199999999999998e-06,1030,,250,175000,30,approximately 30 um diameter; 1/e2 convention unconfirmed,0,Table 4,calibration_candidate,P16.5_v1.0_N100,"250 fs is equipment minimum, NOT a confirmed operating pulse duration. Width/depth/Ra measured endpoints; no measured full surface supplied."
D01-15,D01,金刚石,HTHP single-crystal diamond,published_experimental_result,track_or_pass_depth,10.3390/machines12090614,https://www.mdpi.com/2075-1702/12/9/614,manual_transcription_from_published_table_or_explicit_results_text,2026-09-11,False,11.1,3.0,50,39.79,6.94,0.51,3.979e-05,6.9400000000000005e-06,5.1e-07,1030,,250,175000,30,approximately 30 um diameter; 1/e2 convention unconfirmed,0,Table 4,calibration_candidate,P11.1_v3.0_N50,"250 fs is equipment minimum, NOT a confirmed operating pulse duration. Width/depth/Ra measured endpoints; no measured full surface supplied."
D01-16,D01,金刚石,HTHP single-crystal diamond,published_experimental_result,track_or_pass_depth,10.3390/machines12090614,https://www.mdpi.com/2075-1702/12/9/614,manual_transcription_from_published_table_or_explicit_results_text,2026-09-11,False,11.1,2.0,100,40.52,17.21,1.02,4.052e-05,1.721e-05,1.02e-06,1030,,250,175000,30,approximately 30 um diameter; 1/e2 convention unconfirmed,0,Table 4,calibration_candidate,P11.1_v2.0_N100,"250 fs is equipment minimum, NOT a confirmed operating pulse duration. Width/depth/Ra measured endpoints; no measured full surface supplied."
D01-17,D01,金刚石,HTHP single-crystal diamond,published_experimental_result,track_or_pass_depth,10.3390/machines12090614,https://www.mdpi.com/2075-1702/12/9/614,manual_transcription_from_published_table_or_explicit_results_text,2026-09-11,False,11.1,2.0,100,42.45,17.94,1.07,4.245e-05,1.794e-05,1.07e-06,1030,,250,175000,30,approximately 30 um diameter; 1/e2 convention unconfirmed,0,Table 4,calibration_candidate,P11.1_v2.0_N100,"250 fs is equipment minimum, NOT a confirmed operating pulse duration. Width/depth/Ra measured endpoints; no measured full surface supplied."
D01-18,D01,金刚石,HTHP single-crystal diamond,published_experimental_result,track_or_pass_depth,10.3390/machines12090614,https://www.mdpi.com/2075-1702/12/9/614,manual_transcription_from_published_table_or_explicit_results_text,2026-09-11,False,14.7,2.77,117,45.48,20.71,1.1,4.547999999999999e-05,2.071e-05,1.1e-06,1030,,250,175000,30,approximately 30 um diameter; 1/e2 convention unconfirmed,0,optimized-condition independent experiment,held_out_published_confirmation,P14.7_v2.77_N117,"250 fs is equipment minimum, NOT a confirmed operating pulse duration. Width/depth/Ra measured endpoints; no measured full surface supplied."

File: data/measured/cfrp_efficiency_curves.csv (part 2 of 3)
case_id,source_id,sheet,recipe_label,level_no,power_W,energy_uJ,fluence_J_cm2,measured_ablated_v_1e6um3,measured_depth_um,replicate_count,average_1e6um3,efficiency_1e6um3_per_J,efficiency_m3_per_J,data_kind,output_semantics,column_class,source_doi,source_url,source_locator,extraction_method,extraction_date,license,unit_note,grade_confirmation_required,quality_note
D04-N1-5%_NoCF-8,D04,N1-5%_NoCF,resin-only (no carbon fibre) + 5 wt% CuHAp,8,0.9,4.5,19.327299549024225,10.67,45.25,4,7.644,10.191999999999998,1.0191999999999999e-11,published_experimental_result,volume_per_energy,measured_columns+derived_conditions,10.17632/sdz48p9j5m.1,https://data.mendeley.com/datasets/sdz48p9j5m/1,worksheet 'N1-5%_NoCF',xlsx_parse_via_openpyxl,2026-09-13,CC BY 4.0,1 (10^6 µm³/J) = 1e-12 m³/J；效率是体积效率，不可反推局部深度,False,FLAG: cutting used a SEPARATE 24 µm optical system; must NOT be merged with the efficiency dataset.
D04-N1-5%_NoCF-9,D04,N1-5%_NoCF,resin-only (no carbon fibre) + 5 wt% CuHAp,9,0.8500000000000001,4.25,18.253560685189548,9.885,41.58,4,7.297,10.301647058823528,1.0301647058823528e-11,published_experimental_result,volume_per_energy,measured_columns+derived_conditions,10.17632/sdz48p9j5m.1,https://data.mendeley.com/datasets/sdz48p9j5m/1,worksheet 'N1-5%_NoCF',xlsx_parse_via_openpyxl,2026-09-13,CC BY 4.0,1 (10^6 µm³/J) = 1e-12 m³/J；效率是体积效率，不可反推局部深度,False,FLAG: cutting used a SEPARATE 24 µm optical system; must NOT be merged with the efficiency dataset.
D04-N1-5%_NoCF-10,D04,N1-5%_NoCF,resin-only (no carbon fibre) + 5 wt% CuHAp,10,0.8,4.0,17.179821821354867,10.12,44.58,4,6.721,10.081499999999998,1.0081499999999997e-11,published_experimental_result,volume_per_energy,measured_columns+derived_conditions,10.17632/sdz48p9j5m.1,https://data.mendeley.com/datasets/sdz48p9j5m/1,worksheet 'N1-5%_NoCF',xlsx_parse_via_openpyxl,2026-09-13,CC BY 4.0,1 (10^6 µm³/J) = 1e-12 m³/J；效率是体积效率，不可反推局部深度,False,FLAG: cutting used a SEPARATE 24 µm optical system; must NOT be merged with the efficiency dataset.
D04-N1-5%_NoCF-11,D04,N1-5%_NoCF,resin-only (no carbon fibre) + 5 wt% CuHAp,11,0.75,3.75,16.106082957520186,10.2,43.13,4,6.296500000000001,10.074399999999999,1.0074399999999999e-11,published_experimental_result,volume_per_energy,measured_columns+derived_conditions,10.17632/sdz48p9j5m.1,https://data.mendeley.com/datasets/sdz48p9j5m/1,worksheet 'N1-5%_NoCF',xlsx_parse_via_openpyxl,2026-09-13,CC BY 4.0,1 (10^6 µm³/J) = 1e-12 m³/J；效率是体积效率，不可反推局部深度,False,FLAG: cutting used a SEPARATE 24 µm optical system; must NOT be merged with the efficiency dataset.
D04-N1-5%_NoCF-12,D04,N1-5%_NoCF,resin-only (no carbon fibre) + 5 wt% CuHAp,12,0.7000000000000001,3.5,15.03234409368551,10.23,44.24,4,5.892,10.100571428571428,1.0100571428571427e-11,published_experimental_result,volume_per_energy,measured_columns+derived_conditions,10.17632/sdz48p9j5m.1,https://data.mendeley.com/datasets/sdz48p9j5m/1,worksheet 'N1-5%_NoCF',xlsx_parse_via_openpyxl,2026-09-13,CC BY 4.0,1 (10^6 µm³/J) = 1e-12 m³/J；效率是体积效率，不可反推局部深度,False,FLAG: cutting used a SEPARATE 24 µm optical system; must NOT be merged with the efficiency dataset.
D04-N1-5%_NoCF-13,D04,N1-5%_NoCF,resin-only (no carbon fibre) + 5 wt% CuHAp,13,0.65,3.25,13.958605229850829,9.471,39.8,4,5.417000000000001,10.000615384615385,1.0000615384615385e-11,published_experimental_result,volume_per_energy,measured_columns+derived_conditions,10.17632/sdz48p9j5m.1,https://data.mendeley.com/datasets/sdz48p9j5m/1,worksheet 'N1-5%_NoCF',xlsx_parse_via_openpyxl,2026-09-13,CC BY 4.0,1 (10^6 µm³/J) = 1e-12 m³/J；效率是体积效率，不可反推局部深度,False,FLAG: cutting used a SEPARATE 24 µm optical system; must NOT be merged with the efficiency dataset.
D04-N1-5%_NoCF-14,D04,N1-5%_NoCF,resin-only (no carbon fibre) + 5 wt% CuHAp,14,0.6000000000000001,3.0000000000000004,12.884866366016153,9.288,39.02,4,4.912,9.823999999999998,9.823999999999999e-12,published_experimental_result,volume_per_energy,measured_columns+derived_conditions,10.17632/sdz48p9j5m.1,https://data.mendeley.com/datasets/sdz48p9j5m/1,worksheet 'N1-5%_NoCF',xlsx_parse_via_openpyxl,2026-09-13,CC BY 4.0,1 (10^6 µm³/J) = 1e-12 m³/J；效率是体积效率，不可反推局部深度,False,FLAG: cutting used a SEPARATE 24 µm optical system; must NOT be merged with the efficiency dataset.
D04-N1-5%_NoCF-15,D04,N1-5%_NoCF,resin-only (no carbon fibre) + 5 wt% CuHAp,15,0.55,2.75,11.81112750218147,9.269,39.17,4,4.45775,9.725999999999999,9.726e-12,published_experimental_result,volume_per_energy,measured_columns+derived_conditions,10.17632/sdz48p9j5m.1,https://data.mendeley.com/datasets/sdz48p9j5m/1,worksheet 'N1-5%_NoCF',xlsx_parse_via_openpyxl,2026-09-13,CC BY 4.0,1 (10^6 µm³/J) = 1e-12 m³/J；效率是体积效率，不可反推局部深度,False,FLAG: cutting used a SEPARATE 24 µm optical system; must NOT be merged with the efficiency dataset.
D04-N1-5%_NoCF-16,D04,N1-5%_NoCF,resin-only (no carbon fibre) + 5 wt% CuHAp,16,0.5,2.5,10.737388638346792,8.823,37.83,4,4.002,9.604799999999997,9.604799999999996e-12,published_experimental_result,volume_per_energy,measured_columns+derived_conditions,10.17632/sdz48p9j5m.1,https://data.mendeley.com/datasets/sdz48p9j5m/1,worksheet 'N1-5%_NoCF',xlsx_parse_via_openpyxl,2026-09-13,CC BY 4.0,1 (10^6 µm³/J) = 1e-12 m³/J；效率是体积效率，不可反推局部深度,False,FLAG: cutting used a SEPARATE 24 µm optical system; must NOT be merged with the efficiency dataset.
D04-N1-5%_NoCF-17,D04,N1-5%_NoCF,resin-only (no carbon fibre) + 5 wt% CuHAp,17,0.45,2.25,9.663649774512113,8.381,35.67,4,3.4572499999999997,9.219333333333331,9.219333333333331e-12,published_experimental_result,volume_per_energy,measured_columns+derived_conditions,10.17632/sdz48p9j5m.1,https://data.mendeley.com/datasets/sdz48p9j5m/1,worksheet 'N1-5%_NoCF',xlsx_parse_via_openpyxl,2026-09-13,CC BY 4.0,1 (10^6 µm³/J) = 1e-12 m³/J；效率是体积效率，不可反推局部深度,False,FLAG: cutting used a SEPARATE 24 µm optical system; must NOT be merged with the efficiency dataset.
D04-N1-5%_NoCF-18,D04,N1-5%_NoCF,resin-only (no carbon fibre) + 5 wt% CuHAp,18,0.4,2.0,8.589910910677434,8.406,35.39,4,3.0655,9.196499999999999,9.196499999999999e-12,published_experimental_result,volume_per_energy,measured_columns+derived_conditions,10.17632/sdz48p9j5m.1,https://data.mendeley.com/datasets/sdz48p9j5m/1,worksheet 'N1-5%_NoCF',xlsx_parse_via_openpyxl,2026-09-13,CC BY 4.0,1 (10^6 µm³/J) = 1e-12 m³/J；效率是体积效率，不可反推局部深度,False,FLAG: cutting used a SEPARATE 24 µm optical system; must NOT be merged with the efficiency dataset.
D04-N1-5%_NoCF-19,D04,N1-5%_NoCF,resin-only (no carbon fibre) + 5 wt% CuHAp,19,0.35000000000000003,1.75,7.516172046842755,8.389,35.53,4,2.46225,8.442,8.442e-12,published_experimental_result,volume_per_energy,measured_columns+derived_conditions,10.17632/sdz48p9j5m.1,https://data.mendeley.com/datasets/sdz48p9j5m/1,worksheet 'N1-5%_NoCF',xlsx_parse_via_openpyxl,2026-09-13,CC BY 4.0,1 (10^6 µm³/J) = 1e-12 m³/J；效率是体积效率，不可反推局部深度,False,FLAG: cutting used a SEPARATE 24 µm optical system; must NOT be merged with the efficiency dataset.
D04-N1-5%_NoCF-20,D04,N1-5%_NoCF,resin-only (no carbon fibre) + 5 wt% CuHAp,20,0.30000000000000004,1.5000000000000002,6.4424331830080765,8.475,35.96,4,1.8895,7.557999999999998,7.557999999999998e-12,published_experimental_result,volume_per_energy,measured_columns+derived_conditions,10.17632/sdz48p9j5m.1,https://data.mendeley.com/datasets/sdz48p9j5m/1,worksheet 'N1-5%_NoCF',xlsx_parse_via_openpyxl,2026-09-13,CC BY 4.0,1 (10^6 µm³/J) = 1e-12 m³/J；效率是体积效率，不可反推局部深度,False,FLAG: cutting used a SEPARATE 24 µm optical system; must NOT be merged with the efficiency dataset.
D04-N1-5%_NoCF-21,D04,N1-5%_NoCF,resin-only (no carbon fibre) + 5 wt% CuHAp,21,0.25,1.25,5.368694319173396,7.996,34.77,4,1.6826666666666668,8.076799999999999,8.076799999999999e-12,published_experimental_result,volume_per_energy,measured_columns+derived_conditions,10.17632/sdz48p9j5m.1,https://data.mendeley.com/datasets/sdz48p9j5m/1,worksheet 'N1-5%_NoCF',xlsx_parse_via_openpyxl,2026-09-13,CC BY 4.0,1 (10^6 µm³/J) = 1e-12 m³/J；效率是体积效率，不可反推局部深度,False,FLAG: cutting used a SEPARATE 24 µm optical system; must NOT be merged with the efficiency dataset.
D04-N1-5%_NoCF-22,D04,N1-5%_NoCF,resin-only (no carbon fibre) + 5 wt% CuHAp,22,0.2,1.0,4.294955455338717,8.123,32.47,4,0.778,4.667999999999999,4.667999999999999e-12,published_experimental_result,volume_per_energy,measured_columns+derived_conditions,10.17632/sdz48p9j5m.1,https://data.mendeley.com/datasets/sdz48p9j5m/1,worksheet 'N1-5%_NoCF',xlsx_parse_via_openpyxl,2026-09-13,CC BY 4.0,1 (10^6 µm³/J) = 1e-12 m³/J；效率是体积效率，不可反推局部深度,False,FLAG: cutting used a SEPARATE 24 µm optical system; must NOT be merged with the efficiency dataset.
D04-N1-5%_NoCF-23,D04,N1-5%_NoCF,resin-only (no carbon fibre) + 5 wt% CuHAp,23,0.15000000000000002,0.7500000000000001,3.2212165915040383,8.164,33.72,4,0.0,0.0,0.0,published_experimental_result,volume_per_energy,measured_columns+derived_conditions,10.17632/sdz48p9j5m.1,https://data.mendeley.com/datasets/sdz48p9j5m/1,worksheet 'N1-5%_NoCF',xlsx_parse_via_openpyxl,2026-09-13,CC BY 4.0,1 (10^6 µm³/J) = 1e-12 m³/J；效率是体积效率，不可反推局部深度,False,FLAG: cutting used a SEPARATE 24 µm optical system; must NOT be merged with the efficiency dataset.
D04-N1-5%_NoCF-24,D04,N1-5%_NoCF,resin-only (no carbon fibre) + 5 wt% CuHAp,24,0.1,0.5,2.1474777276693584,7.99,33.57,4,0.0,0.0,0.0,published_experimental_result,volume_per_energy,measured_columns+derived_conditions,10.17632/sdz48p9j5m.1,https://data.mendeley.com/datasets/sdz48p9j5m/1,worksheet 'N1-5%_NoCF',xlsx_parse_via_openpyxl,2026-09-13,CC BY 4.0,1 (10^6 µm³/J) = 1e-12 m³/J；效率是体积效率，不可反推局部深度,False,FLAG: cutting used a SEPARATE 24 µm optical system; must NOT be merged with the efficiency dataset.
D04-N2-5%-2,D04,N2-5%,CFRP + 5 wt% (CuHAp:CaHAp 75:25),2,1.4000000000000001,7.0,30.06468818737102,5.501,22.86,4,5.02875,4.310357142857142,4.310357142857142e-12,published_experimental_result,volume_per_energy,measured_columns+derived_conditions,10.17632/sdz48p9j5m.1,https://data.mendeley.com/datasets/sdz48p9j5m/1,worksheet 'N2-5%',xlsx_parse_via_openpyxl,2026-09-13,CC BY 4.0,1 (10^6 µm³/J) = 1e-12 m³/J；效率是体积效率，不可反推局部深度,False,FLAG: abstract-vs-text efficiency conflict preserved (no averaging). FLAG: cutting used a SEPARATE 24 µm optical system; must NOT be merged with the efficiency dataset.
D04-N2-5%-3,D04,N2-5%,CFRP + 5 wt% (CuHAp:CaHAp 75:25),3,1.3,6.5,27.917210459701657,5.606,23.58,4,4.51575,4.168384615384615,4.168384615384615e-12,published_experimental_result,volume_per_energy,measured_columns+derived_conditions,10.17632/sdz48p9j5m.1,https://data.mendeley.com/datasets/sdz48p9j5m/1,worksheet 'N2-5%',xlsx_parse_via_openpyxl,2026-09-13,CC BY 4.0,1 (10^6 µm³/J) = 1e-12 m³/J；效率是体积效率，不可反推局部深度,False,FLAG: abstract-vs-text efficiency conflict preserved (no averaging). FLAG: cutting used a SEPARATE 24 µm optical system; must NOT be merged with the efficiency dataset.
D04-N2-5%-4,D04,N2-5%,CFRP + 5 wt% (CuHAp:CaHAp 75:25),4,1.2000000000000002,6.000000000000001,25.769732732032306,4.524,19.1,4,4.553,4.552999999999999,4.552999999999999e-12,published_experimental_result,volume_per_energy,measured_columns+derived_conditions,10.17632/sdz48p9j5m.1,https://data.mendeley.com/datasets/sdz48p9j5m/1,worksheet 'N2-5%',xlsx_parse_via_openpyxl,2026-09-13,CC BY 4.0,1 (10^6 µm³/J) = 1e-12 m³/J；效率是体积效率，不可反推局部深度,False,FLAG: abstract-vs-text efficiency conflict preserved (no averaging). FLAG: cutting used a SEPARATE 24 µm optical system; must NOT be merged with the efficiency dataset.
D04-N2-5%-5,D04,N2-5%,CFRP + 5 wt% (CuHAp:CaHAp 75:25),5,1.1,5.5,23.62225500436294,4.562,18.79,4,4.03775,4.4048181818181815,4.4048181818181816e-12,published_experimental_result,volume_per_energy,measured_columns+derived_conditions,10.17632/sdz48p9j5m.1,https://data.mendeley.com/datasets/sdz48p9j5m/1,worksheet 'N2-5%',xlsx_parse_via_openpyxl,2026-09-13,CC BY 4.0,1 (10^6 µm³/J) = 1e-12 m³/J；效率是体积效率，不可反推局部深度,False,FLAG: abstract-vs-text efficiency conflict preserved (no averaging). FLAG: cutting used a SEPARATE 24 µm optical system; must NOT be merged with the efficiency dataset.
D04-N2-5%-6,D04,N2-5%,CFRP + 5 wt% (CuHAp:CaHAp 75:25),6,1.0,5.0,21.474777276693583,5.051,21.25,4,4.0737499999999995,4.888499999999999,4.888499999999999e-12,published_experimental_result,volume_per_energy,measured_columns+derived_conditions,10.17632/sdz48p9j5m.1,https://data.mendeley.com/datasets/sdz48p9j5m/1,worksheet 'N2-5%',xlsx_parse_via_openpyxl,2026-09-13,CC BY 4.0,1 (10^6 µm³/J) = 1e-12 m³/J；效率是体积效率，不可反推局部深度,False,FLAG: abstract-vs-text efficiency conflict preserved (no averaging). FLAG: cutting used a SEPARATE 24 µm optical system; must NOT be merged with the efficiency dataset.
D04-N2-5%-7,D04,N2-5%,CFRP + 5 wt% (CuHAp:CaHAp 75:25),7,0.9500000000000001,4.75,20.401038412858902,4.557,20.25,4,3.8294999999999995,4.837263157894736,4.837263157894736e-12,published_experimental_result,volume_per_energy,measured_columns+derived_conditions,10.17632/sdz48p9j5m.1,https://data.mendeley.com/datasets/sdz48p9j5m/1,worksheet 'N2-5%',xlsx_parse_via_openpyxl,2026-09-13,CC BY 4.0,1 (10^6 µm³/J) = 1e-12 m³/J；效率是体积效率，不可反推局部深度,False,FLAG: abstract-vs-text efficiency conflict preserved (no averaging). FLAG: cutting used a SEPARATE 24 µm optical system; must NOT be merged with the efficiency dataset.
D04-N2-5%-8,D04,N2-5%,CFRP + 5 wt% (CuHAp:CaHAp 75:25),8,0.9,4.5,19.327299549024225,3.893,16.46,4,3.50625,4.675,4.674999999999999e-12,published_experimental_result,volume_per_energy,measured_columns+derived_conditions,10.17632/sdz48p9j5m.1,https://data.mendeley.com/datasets/sdz48p9j5m/1,worksheet 'N2-5%',xlsx_parse_via_openpyxl,2026-09-13,CC BY 4.0,1 (10^6 µm³/J) = 1e-12 m³/J；效率是体积效率，不可反推局部深度,False,FLAG: abstract-vs-text efficiency conflict preserved (no averaging). FLAG: cutting used a SEPARATE 24 µm optical system; must NOT be merged with the efficiency dataset.
D04-N2-5%-9,D04,N2-5%,CFRP + 5 wt% (CuHAp:CaHAp 75:25),9,0.8500000000000001,4.25,18.253560685189548,4.45,18.81,4,3.62875,5.122941176470588,5.122941176470588e-12,published_experimental_result,volume_per_energy,measured_columns+derived_conditions,10.17632/sdz48p9j5m.1,https://data.mendeley.com/datasets/sdz48p9j5m/1,worksheet 'N2-5%',xlsx_parse_via_openpyxl,2026-09-13,CC BY 4.0,1 (10^6 µm³/J) = 1e-12 m³/J；效率是体积效率，不可反推局部深度,False,FLAG: abstract-vs-text efficiency conflict preserved (no averaging). FLAG: cutting used a SEPARATE 24 µm optical system; must NOT be merged with the efficiency dataset.
D04-N2-5%-10,D04,N2-5%,CFRP + 5 wt% (CuHAp:CaHAp 75:25),10,0.8,4.0,17.179821821354867,4.69,19.98,4,3.3847499999999995,5.077124999999999,5.077124999999999e-12,published_experimental_result,volume_per_energy,measured_columns+derived_conditions,10.17632/sdz48p9j5m.1,https://data.mendeley.com/datasets/sdz48p9j5m/1,worksheet 'N2-5%',xlsx_parse_via_openpyxl,2026-09-13,CC BY 4.0,1 (10^6 µm³/J) = 1e-12 m³/J；效率是体积效率，不可反推局部深度,False,FLAG: abstract-vs-text efficiency conflict preserved (no averaging). FLAG: cutting used a SEPARATE 24 µm optical system; must NOT be merged with the efficiency dataset.
D04-N2-5%-11,D04,N2-5%,CFRP + 5 wt% (CuHAp:CaHAp 75:25),11,0.75,3.75,16.106082957520186,4.063,18.25,4,3.5570000000000004,5.691199999999999,5.691199999999999e-12,published_experimental_result,volume_per_energy,measured_columns+derived_conditions,10.17632/sdz48p9j5m.1,https://data.mendeley.com/datasets/sdz48p9j5m/1,worksheet 'N2-5%',xlsx_parse_via_openpyxl,2026-09-13,CC BY 4.0,1 (10^6 µm³/J) = 1e-12 m³/J；效率是体积效率，不可反推局部深度,False,FLAG: abstract-vs-text efficiency conflict preserved (no averaging). FLAG: cutting used a SEPARATE 24 µm optical system; must NOT be merged with the efficiency dataset.
D04-N2-5%-12,D04,N2-5%,CFRP + 5 wt% (CuHAp:CaHAp 75:25),12,0.7000000000000001,3.5,15.03234409368551,5.009,19.94,4,3.2249999999999996,5.528571428571428,5.5285714285714276e-12,published_experimental_result,volume_per_energy,measured_columns+derived_conditions,10.17632/sdz48p9j5m.1,https://data.mendeley.com/datasets/sdz48p9j5m/1,worksheet 'N2-5%',xlsx_parse_via_openpyxl,2026-09-13,CC BY 4.0,1 (10^6 µm³/J) = 1e-12 m³/J；效率是体积效率，不可反推局部深度,False,FLAG: abstract-vs-text efficiency conflict preserved (no averaging). FLAG: cutting used a SEPARATE 24 µm optical system; must NOT be merged with the efficiency dataset.
D04-N2-5%-13,D04,N2-5%,CFRP + 5 wt% (CuHAp:CaHAp 75:25),13,0.65,3.25,13.958605229850829,4.459,17.789,4,2.8175000000000003,5.201538461538462,5.201538461538462e-12,published_experimental_result,volume_per_energy,measured_columns+derived_conditions,10.17632/sdz48p9j5m.1,https://data.mendeley.com/datasets/sdz48p9j5m/1,worksheet 'N2-5%',xlsx_parse_via_openpyxl,2026-09-13,CC BY 4.0,1 (10^6 µm³/J) = 1e-12 m³/J；效率是体积效率，不可反推局部深度,False,FLAG: abstract-vs-text efficiency conflict preserved (no averaging). FLAG: cutting used a SEPARATE 24 µm optical system; must NOT be merged with the efficiency dataset.
D04-N2-5%-14,D04,N2-5%,CFRP + 5 wt% (CuHAp:CaHAp 75:25),14,0.6000000000000001,3.0000000000000004,12.884866366016153,3.575,15.98,4,2.946,5.8919999999999995,5.8919999999999995e-12,published_experimental_result,volume_per_energy,measured_columns+derived_conditions,10.17632/sdz48p9j5m.1,https://data.mendeley.com/datasets/sdz48p9j5m/1,worksheet 'N2-5%',xlsx_parse_via_openpyxl,2026-09-13,CC BY 4.0,1 (10^6 µm³/J) = 1e-12 m³/J；效率是体积效率，不可反推局部深度,False,FLAG: abstract-vs-text efficiency conflict preserved (no averaging). FLAG: cutting used a SEPARATE 24 µm optical system; must NOT be merged with the efficiency dataset.
D04-N2-5%-15,D04,N2-5%,CFRP + 5 wt% (CuHAp:CaHAp 75:25),15,0.55,2.75,11.81112750218147,3.404,14.76,4,2.5780000000000003,5.624727272727273,5.624727272727273e-12,published_experimental_result,volume_per_energy,measured_columns+derived_conditions,10.17632/sdz48p9j5m.1,https://data.mendeley.com/datasets/sdz48p9j5m/1,worksheet 'N2-5%',xlsx_parse_via_openpyxl,2026-09-13,CC BY 4.0,1 (10^6 µm³/J) = 1e-12 m³/J；效率是体积效率，不可反推局部深度,False,FLAG: abstract-vs-text efficiency conflict preserved (no averaging). FLAG: cutting used a SEPARATE 24 µm optical system; must NOT be merged with the efficiency dataset.
D04-N2-5%-16,D04,N2-5%,CFRP + 5 wt% (CuHAp:CaHAp 75:25),16,0.5,2.5,10.737388638346792,4.713,19.029,4,2.4475,5.873999999999999,5.873999999999999e-12,published_experimental_result,volume_per_energy,measured_columns+derived_conditions,10.17632/sdz48p9j5m.1,https://data.mendeley.com/datasets/sdz48p9j5m/1,worksheet 'N2-5%',xlsx_parse_via_openpyxl,2026-09-13,CC BY 4.0,1 (10^6 µm³/J) = 1e-12 m³/J；效率是体积效率，不可反推局部深度,False,FLAG: abstract-vs-text efficiency conflict preserved (no averaging). FLAG: cutting used a SEPARATE 24 µm optical system; must NOT be merged with the efficiency dataset.
D04-N2-5%-17,D04,N2-5%,CFRP + 5 wt% (CuHAp:CaHAp 75:25),17,0.45,2.25,9.663649774512113,4.295,17.57,4,2.33275,6.2206666666666655,6.220666666666665e-12,published_experimental_result,volume_per_energy,measured_columns+derived_conditions,10.17632/sdz48p9j5m.1,https://data.mendeley.com/datasets/sdz48p9j5m/1,worksheet 'N2-5%',xlsx_parse_via_openpyxl,2026-09-13,CC BY 4.0,1 (10^6 µm³/J) = 1e-12 m³/J；效率是体积效率，不可反推局部深度,False,FLAG: abstract-vs-text efficiency conflict preserved (no averaging). FLAG: cutting used a SEPARATE 24 µm optical system; must NOT be merged with the efficiency dataset.
D04-N2-5%-18,D04,N2-5%,CFRP + 5 wt% (CuHAp:CaHAp 75:25),18,0.4,2.0,8.589910910677434,3.96,16.99,4,1.80625,5.418749999999999,5.418749999999999e-12,published_experimental_result,volume_per_energy,measured_columns+derived_conditions,10.17632/sdz48p9j5m.1,https://data.mendeley.com/datasets/sdz48p9j5m/1,worksheet 'N2-5%',xlsx_parse_via_openpyxl,2026-09-13,CC BY 4.0,1 (10^6 µm³/J) = 1e-12 m³/J；效率是体积效率，不可反推局部深度,False,FLAG: abstract-vs-text efficiency conflict preserved (no averaging). FLAG: cutting used a SEPARATE 24 µm optical system; must NOT be merged with the efficiency dataset.
D04-N2-5%-19,D04,N2-5%,CFRP + 5 wt% (CuHAp:CaHAp 75:25),19,0.35000000000000003,1.75,7.516172046842755,3.613,14.6,4,1.78475,6.119142857142857,6.1191428571428574e-12,published_experimental_result,volume_per_energy,measured_columns+derived_conditions,10.17632/sdz48p9j5m.1,https://data.mendeley.com/datasets/sdz48p9j5m/1,worksheet 'N2-5%',xlsx_parse_via_openpyxl,2026-09-13,CC BY 4.0,1 (10^6 µm³/J) = 1e-12 m³/J；效率是体积效率，不可反推局部深度,False,FLAG: abstract-vs-text efficiency conflict preserved (no averaging). FLAG: cutting used a SEPARATE 24 µm optical system; must NOT be merged with the efficiency dataset.
D04-N2-5%-20,D04,N2-5%,CFRP + 5 wt% (CuHAp:CaHAp 75:25),20,0.30000000000000004,1.5000000000000002,6.4424331830080765,4.427,17.94,4,1.4987500000000002,5.995,5.995e-12,published_experimental_result,volume_per_energy,measured_columns+derived_conditions,10.17632/sdz48p9j5m.1,https://data.mendeley.com/datasets/sdz48p9j5m/1,worksheet 'N2-5%',xlsx_parse_via_openpyxl,2026-09-13,CC BY 4.0,1 (10^6 µm³/J) = 1e-12 m³/J；效率是体积效率，不可反推局部深度,False,FLAG: abstract-vs-text efficiency conflict preserved (no averaging). FLAG: cutting used a SEPARATE 24 µm optical system; must NOT be merged with the efficiency dataset.
D04-N2-5%-21,D04,N2-5%,CFRP + 5 wt% (CuHAp:CaHAp 75:25),21,0.25,1.25,5.368694319173396,3.455,14.84,4,0.9955,4.7783999999999995,4.778399999999999e-12,published_experimental_result,volume_per_energy,measured_columns+derived_conditions,10.17632/sdz48p9j5m.1,https://data.mendeley.com/datasets/sdz48p9j5m/1,worksheet 'N2-5%',xlsx_parse_via_openpyxl,2026-09-13,CC BY 4.0,1 (10^6 µm³/J) = 1e-12 m³/J；效率是体积效率，不可反推局部深度,False,FLAG: abstract-vs-text efficiency conflict preserved (no averaging). FLAG: cutting used a SEPARATE 24 µm optical system; must NOT be merged with the efficiency dataset.
D04-N2-5%-22,D04,N2-5%,CFRP + 5 wt% (CuHAp:CaHAp 75:25),22,0.2,1.0,4.294955455338717,4.14,16.32,4,0.0725,0.43499999999999994,4.349999999999999e-13,published_experimental_result,volume_per_energy,measured_columns+derived_conditions,10.17632/sdz48p9j5m.1,https://data.mendeley.com/datasets/sdz48p9j5m/1,worksheet 'N2-5%',xlsx_parse_via_openpyxl,2026-09-13,CC BY 4.0,1 (10^6 µm³/J) = 1e-12 m³/J；效率是体积效率，不可反推局部深度,False,FLAG: abstract-vs-text efficiency conflict preserved (no averaging). FLAG: cutting used a SEPARATE 24 µm optical system; must NOT be merged with the efficiency dataset.
D04-N2-5%-23,D04,N2-5%,CFRP + 5 wt% (CuHAp:CaHAp 75:25),23,0.15000000000000002,0.7500000000000001,3.2212165915040383,4.273,17.0,4,0.015250000000000001,0.12199999999999998,1.2199999999999999e-13,published_experimental_result,volume_per_energy,measured_columns+derived_conditions,10.17632/sdz48p9j5m.1,https://data.mendeley.com/datasets/sdz48p9j5m/1,worksheet 'N2-5%',xlsx_parse_via_openpyxl,2026-09-13,CC BY 4.0,1 (10^6 µm³/J) = 1e-12 m³/J；效率是体积效率，不可反推局部深度,False,FLAG: abstract-vs-text efficiency conflict preserved (no averaging). FLAG: cutting used a SEPARATE 24 µm optical system; must NOT be merged with the efficiency dataset.
D04-N2-5%-24,D04,N2-5%,CFRP + 5 wt% (CuHAp:CaHAp 75:25),24,0.1,0.5,2.1474777276693584,3.45,14.85,4,0.0025,0.03,3e-14,published_experimental_result,volume_per_energy,measured_columns+derived_conditions,10.17632/sdz48p9j5m.1,https://data.mendeley.com/datasets/sdz48p9j5m/1,worksheet 'N2-5%',xlsx_parse_via_openpyxl,2026-09-13,CC BY 4.0,1 (10^6 µm³/J) = 1e-12 m³/J；效率是体积效率，不可反推局部深度,False,FLAG: abstract-vs-text efficiency conflict preserved (no averaging). FLAG: cutting used a SEPARATE 24 µm optical system; must NOT be merged with the efficiency dataset.
D04-N2-5%_NoCF-2,D04,N2-5%_NoCF,resin-only (no carbon fibre) + 5 wt% (CuHAp:CaHAp 75:25),2,1.4000000000000001,7.0,30.06468818737102,8.717,36.88,4,8.5145,7.298142857142857,7.298142857142857e-12,published_experimental_result,volume_per_energy,measured_columns+derived_conditions,10.17632/sdz48p9j5m.1,https://data.mendeley.com/datasets/sdz48p9j5m/1,worksheet 'N2-5%_NoCF',xlsx_parse_via_openpyxl,2026-09-13,CC BY 4.0,1 (10^6 µm³/J) = 1e-12 m³/J；效率是体积效率，不可反推局部深度,False,FLAG: cutting used a SEPARATE 24 µm optical system; must NOT be merged with the efficiency dataset.
D04-N2-5%_NoCF-3,D04,N2-5%_NoCF,resin-only (no carbon fibre) + 5 wt% (CuHAp:CaHAp 75:25),3,1.3,6.5,27.917210459701657,8.647,38.51,4,8.293,7.655076923076922,7.655076923076921e-12,published_experimental_result,volume_per_energy,measured_columns+derived_conditions,10.17632/sdz48p9j5m.1,https://data.mendeley.com/datasets/sdz48p9j5m/1,worksheet 'N2-5%_NoCF',xlsx_parse_via_openpyxl,2026-09-13,CC BY 4.0,1 (10^6 µm³/J) = 1e-12 m³/J；效率是体积效率，不可反推局部深度,False,FLAG: cutting used a SEPARATE 24 µm optical system; must NOT be merged with the efficiency dataset.
D04-N2-5%_NoCF-4,D04,N2-5%_NoCF,resin-only (no carbon fibre) + 5 wt% (CuHAp:CaHAp 75:25),4,1.2000000000000002,6.000000000000001,25.769732732032306,7.797,34.22,4,8.081,8.080999999999998,8.080999999999998e-12,published_experimental_result,volume_per_energy,measured_columns+derived_conditions,10.17632/sdz48p9j5m.1,https://data.mendeley.com/datasets/sdz48p9j5m/1,worksheet 'N2-5%_NoCF',xlsx_parse_via_openpyxl,2026-09-13,CC BY 4.0,1 (10^6 µm³/J) = 1e-12 m³/J；效率是体积效率，不可反推局部深度,False,FLAG: cutting used a SEPARATE 24 µm optical system; must NOT be merged with the efficiency dataset.
D04-N2-5%_NoCF-5,D04,N2-5%_NoCF,resin-only (no carbon fibre) + 5 wt% (CuHAp:CaHAp 75:25),5,1.1,5.5,23.62225500436294,8.058,34.61,4,7.6080000000000005,8.299636363636363,8.299636363636363e-12,published_experimental_result,volume_per_energy,measured_columns+derived_conditions,10.17632/sdz48p9j5m.1,https://data.mendeley.com/datasets/sdz48p9j5m/1,worksheet 'N2-5%_NoCF',xlsx_parse_via_openpyxl,2026-09-13,CC BY 4.0,1 (10^6 µm³/J) = 1e-12 m³/J；效率是体积效率，不可反推局部深度,False,FLAG: cutting used a SEPARATE 24 µm optical system; must NOT be merged with the efficiency dataset.
D04-N2-5%_NoCF-6,D04,N2-5%_NoCF,resin-only (no carbon fibre) + 5 wt% (CuHAp:CaHAp 75:25),6,1.0,5.0,21.474777276693583,8.418,35.37,4,7.275250000000001,8.7303,8.730299999999999e-12,published_experimental_result,volume_per_energy,measured_columns+derived_conditions,10.17632/sdz48p9j5m.1,https://data.mendeley.com/datasets/sdz48p9j5m/1,worksheet 'N2-5%_NoCF',xlsx_parse_via_openpyxl,2026-09-13,CC BY 4.0,1 (10^6 µm³/J) = 1e-12 m³/J；效率是体积效率，不可反推局部深度,False,FLAG: cutting used a SEPARATE 24 µm optical system; must NOT be merged with the efficiency dataset.
D04-N2-5%_NoCF-7,D04,N2-5%_NoCF,resin-only (no carbon fibre) + 5 wt% (CuHAp:CaHAp 75:25),7,0.9500000000000001,4.75,20.401038412858902,8.108,38.11,4,6.830500000000001,8.628,8.627999999999999e-12,published_experimental_result,volume_per_energy,measured_columns+derived_conditions,10.17632/sdz48p9j5m.1,https://data.mendeley.com/datasets/sdz48p9j5m/1,worksheet 'N2-5%_NoCF',xlsx_parse_via_openpyxl,2026-09-13,CC BY 4.0,1 (10^6 µm³/J) = 1e-12 m³/J；效率是体积效率，不可反推局部深度,False,FLAG: cutting used a SEPARATE 24 µm optical system; must NOT be merged with the efficiency dataset.
D04-N2-5%_NoCF-8,D04,N2-5%_NoCF,resin-only (no carbon fibre) + 5 wt% (CuHAp:CaHAp 75:25),8,0.9,4.5,19.327299549024225,8.588,37.76,4,6.647,8.862666666666666,8.862666666666665e-12,published_experimental_result,volume_per_energy,measured_columns+derived_conditions,10.17632/sdz48p9j5m.1,https://data.mendeley.com/datasets/sdz48p9j5m/1,worksheet 'N2-5%_NoCF',xlsx_parse_via_openpyxl,2026-09-13,CC BY 4.0,1 (10^6 µm³/J) = 1e-12 m³/J；效率是体积效率，不可反推局部深度,False,FLAG: cutting used a SEPARATE 24 µm optical system; must NOT be merged with the efficiency dataset.
D04-N2-5%_NoCF-9,D04,N2-5%_NoCF,resin-only (no carbon fibre) + 5 wt% (CuHAp:CaHAp 75:25),9,0.8500000000000001,4.25,18.253560685189548,8.086,37.29,4,6.33,8.936470588235293,8.936470588235293e-12,published_experimental_result,volume_per_energy,measured_columns+derived_conditions,10.17632/sdz48p9j5m.1,https://data.mendeley.com/datasets/sdz48p9j5m/1,worksheet 'N2-5%_NoCF',xlsx_parse_via_openpyxl,2026-09-13,CC BY 4.0,1 (10^6 µm³/J) = 1e-12 m³/J；效率是体积效率，不可反推局部深度,False,FLAG: cutting used a SEPARATE 24 µm optical system; must NOT be merged with the efficiency dataset.
D04-N2-5%_NoCF-10,D04,N2-5%_NoCF,resin-only (no carbon fibre) + 5 wt% (CuHAp:CaHAp 75:25),10,0.8,4.0,17.179821821354867,8.046,34.61,4,6.0075,9.011249999999999,9.011249999999999e-12,published_experimental_result,volume_per_energy,measured_columns+derived_conditions,10.17632/sdz48p9j5m.1,https://data.mendeley.com/datasets/sdz48p9j5m/1,worksheet 'N2-5%_NoCF',xlsx_parse_via_openpyxl,2026-09-13,CC BY 4.0,1 (10^6 µm³/J) = 1e-12 m³/J；效率是体积效率，不可反推局部深度,False,FLAG: cutting used a SEPARATE 24 µm optical system; must NOT be merged with the efficiency dataset.
D04-N2-5%_NoCF-11,D04,N2-5%_NoCF,resin-only (no carbon fibre) + 5 wt% (CuHAp:CaHAp 75:25),11,0.75,3.75,16.106082957520186,8.126,33.68,4,5.541499999999999,8.866399999999997,8.866399999999997e-12,published_experimental_result,volume_per_energy,measured_columns+derived_conditions,10.17632/sdz48p9j5m.1,https://data.mendeley.com/datasets/sdz48p9j5m/1,worksheet 'N2-5%_NoCF',xlsx_parse_via_openpyxl,2026-09-13,CC BY 4.0,1 (10^6 µm³/J) = 1e-12 m³/J；效率是体积效率，不可反推局部深度,False,FLAG: cutting used a SEPARATE 24 µm optical system; must NOT be merged with the efficiency dataset.
D04-N2-5%_NoCF-12,D04,N2-5%_NoCF,resin-only (no carbon fibre) + 5 wt% (CuHAp:CaHAp 75:25),12,0.7000000000000001,3.5,15.03234409368551,8.066,35.23,4,5.265750000000001,9.027000000000001,9.027e-12,published_experimental_result,volume_per_energy,measured_columns+derived_conditions,10.17632/sdz48p9j5m.1,https://data.mendeley.com/datasets/sdz48p9j5m/1,worksheet 'N2-5%_NoCF',xlsx_parse_via_openpyxl,2026-09-13,CC BY 4.0,1 (10^6 µm³/J) = 1e-12 m³/J；效率是体积效率，不可反推局部深度,False,FLAG: cutting used a SEPARATE 24 µm optical system; must NOT be merged with the efficiency dataset.
D04-N2-5%_NoCF-13,D04,N2-5%_NoCF,resin-only (no carbon fibre) + 5 wt% (CuHAp:CaHAp 75:25),13,0.65,3.25,13.958605229850829,7.693,31.29,4,4.984249999999999,9.201692307692305,9.201692307692305e-12,published_experimental_result,volume_per_energy,measured_columns+derived_conditions,10.17632/sdz48p9j5m.1,https://data.mendeley.com/datasets/sdz48p9j5m/1,worksheet 'N2-5%_NoCF',xlsx_parse_via_openpyxl,2026-09-13,CC BY 4.0,1 (10^6 µm³/J) = 1e-12 m³/J；效率是体积效率，不可反推局部深度,False,FLAG: cutting used a SEPARATE 24 µm optical system; must NOT be merged with the efficiency dataset.
D04-N2-5%_NoCF-14,D04,N2-5%_NoCF,resin-only (no carbon fibre) + 5 wt% (CuHAp:CaHAp 75:25),14,0.6000000000000001,3.0000000000000004,12.884866366016153,7.543,33.06,4,4.556749999999999,9.113499999999997,9.113499999999996e-12,published_experimental_result,volume_per_energy,measured_columns+derived_conditions,10.17632/sdz48p9j5m.1,https://data.mendeley.com/datasets/sdz48p9j5m/1,worksheet 'N2-5%_NoCF',xlsx_parse_via_openpyxl,2026-09-13,CC BY 4.0,1 (10^6 µm³/J) = 1e-12 m³/J；效率是体积效率，不可反推局部深度,False,FLAG: cutting used a SEPARATE 24 µm optical system; must NOT be merged with the efficiency dataset.
D04-N2-5%_NoCF-15,D04,N2-5%_NoCF,resin-only (no carbon fibre) + 5 wt% (CuHAp:CaHAp 75:25),15,0.55,2.75,11.81112750218147,7.533,33.82,4,4.0874999999999995,8.918181818181816,8.918181818181816e-12,published_experimental_result,volume_per_energy,measured_columns+derived_conditions,10.17632/sdz48p9j5m.1,https://data.mendeley.com/datasets/sdz48p9j5m/1,worksheet 'N2-5%_NoCF',xlsx_parse_via_openpyxl,2026-09-13,CC BY 4.0,1 (10^6 µm³/J) = 1e-12 m³/J；效率是体积效率，不可反推局部深度,False,FLAG: cutting used a SEPARATE 24 µm optical system; must NOT be merged with the efficiency dataset.
D04-N2-5%_NoCF-16,D04,N2-5%_NoCF,resin-only (no carbon fibre) + 5 wt% (CuHAp:CaHAp 75:25),16,0.5,2.5,10.737388638346792,7.663,33.82,4,3.7535,9.008399999999998,9.008399999999999e-12,published_experimental_result,volume_per_energy,measured_columns+derived_conditions,10.17632/sdz48p9j5m.1,https://data.mendeley.com/datasets/sdz48p9j5m/1,worksheet 'N2-5%_NoCF',xlsx_parse_via_openpyxl,2026-09-13,CC BY 4.0,1 (10^6 µm³/J) = 1e-12 m³/J；效率是体积效率，不可反推局部深度,False,FLAG: cutting used a SEPARATE 24 µm optical system; must NOT be merged with the efficiency dataset.
D04-N2-5%_NoCF-17,D04,N2-5%_NoCF,resin-only (no carbon fibre) + 5 wt% (CuHAp:CaHAp 75:25),17,0.45,2.25,9.663649774512113,7.031,32.3,4,3.3549999999999995,8.946666666666664,8.946666666666664e-12,published_experimental_result,volume_per_energy,measured_columns+derived_conditions,10.17632/sdz48p9j5m.1,https://data.mendeley.com/datasets/sdz48p9j5m/1,worksheet 'N2-5%_NoCF',xlsx_parse_via_openpyxl,2026-09-13,CC BY 4.0,1 (10^6 µm³/J) = 1e-12 m³/J；效率是体积效率，不可反推局部深度,False,FLAG: cutting used a SEPARATE 24 µm optical system; must NOT be merged with the efficiency dataset.
D04-N2-5%_NoCF-18,D04,N2-5%_NoCF,resin-only (no carbon fibre) + 5 wt% (CuHAp:CaHAp 75:25),18,0.4,2.0,8.589910910677434,7.48,31.65,4,2.879,8.636999999999999,8.636999999999999e-12,published_experimental_result,volume_per_energy,measured_columns+derived_conditions,10.17632/sdz48p9j5m.1,https://data.mendeley.com/datasets/sdz48p9j5m/1,worksheet 'N2-5%_NoCF',xlsx_parse_via_openpyxl,2026-09-13,CC BY 4.0,1 (10^6 µm³/J) = 1e-12 m³/J；效率是体积效率，不可反推局部深度,False,FLAG: cutting used a SEPARATE 24 µm optical system; must NOT be merged with the efficiency dataset.
D04-N2-5%_NoCF-19,D04,N2-5%_NoCF,resin-only (no carbon fibre) + 5 wt% (CuHAp:CaHAp 75:25),19,0.35000000000000003,1.75,7.516172046842755,7.4,32.91,4,2.48975,8.536285714285713,8.536285714285713e-12,published_experimental_result,volume_per_energy,measured_columns+derived_conditions,10.17632/sdz48p9j5m.1,https://data.mendeley.com/datasets/sdz48p9j5m/1,worksheet 'N2-5%_NoCF',xlsx_parse_via_openpyxl,2026-09-13,CC BY 4.0,1 (10^6 µm³/J) = 1e-12 m³/J；效率是体积效率，不可反推局部深度,False,FLAG: cutting used a SEPARATE 24 µm optical system; must NOT be merged with the efficiency dataset.
D04-N2-5%_NoCF-20,D04,N2-5%_NoCF,resin-only (no carbon fibre) + 5 wt% (CuHAp:CaHAp 75:25),20,0.30000000000000004,1.5000000000000002,6.4424331830080765,7.19,33.33,4,1.9144999999999999,7.657999999999998,7.657999999999998e-12,published_experimental_result,volume_per_energy,measured_columns+derived_conditions,10.17632/sdz48p9j5m.1,https://data.mendeley.com/datasets/sdz48p9j5m/1,worksheet 'N2-5%_NoCF',xlsx_parse_via_openpyxl,2026-09-13,CC BY 4.0,1 (10^6 µm³/J) = 1e-12 m³/J；效率是体积效率，不可反推局部深度,False,FLAG: cutting used a SEPARATE 24 µm optical system; must NOT be merged with the efficiency dataset.
D04-N2-5%_NoCF-21,D04,N2-5%_NoCF,resin-only (no carbon fibre) + 5 wt% (CuHAp:CaHAp 75:25),21,0.25,1.25,5.368694319173396,6.386,29.01,4,1.3445,6.453599999999999,6.453599999999999e-12,published_experimental_result,volume_per_energy,measured_columns+derived_conditions,10.17632/sdz48p9j5m.1,https://data.mendeley.com/datasets/sdz48p9j5m/1,worksheet 'N2-5%_NoCF',xlsx_parse_via_openpyxl,2026-09-13,CC BY 4.0,1 (10^6 µm³/J) = 1e-12 m³/J；效率是体积效率，不可反推局部深度,False,FLAG: cutting used a SEPARATE 24 µm optical system; must NOT be merged with the efficiency dataset.
D04-N2-5%_NoCF-22,D04,N2-5%_NoCF,resin-only (no carbon fibre) + 5 wt% (CuHAp:CaHAp 75:25),22,0.2,1.0,4.294955455338717,7.554,28.55,4,0.48924999999999996,2.9354999999999993,2.9354999999999994e-12,published_experimental_result,volume_per_energy,measured_columns+derived_conditions,10.17632/sdz48p9j5m.1,https://data.mendeley.com/datasets/sdz48p9j5m/1,worksheet 'N2-5%_NoCF',xlsx_parse_via_openpyxl,2026-09-13,CC BY 4.0,1 (10^6 µm³/J) = 1e-12 m³/J；效率是体积效率，不可反推局部深度,False,FLAG: cutting used a SEPARATE 24 µm optical system; must NOT be merged with the efficiency dataset.
D04-N2-5%_NoCF-23,D04,N2-5%_NoCF,resin-only (no carbon fibre) + 5 wt% (CuHAp:CaHAp 75:25),23,0.15000000000000002,0.7500000000000001,3.2212165915040383,6.622,29.88,4,0.0,0.0,0.0,published_experimental_result,volume_per_energy,measured_columns+derived_conditions,10.17632/sdz48p9j5m.1,https://data.mendeley.com/datasets/sdz48p9j5m/1,worksheet 'N2-5%_NoCF',xlsx_parse_via_openpyxl,2026-09-13,CC BY 4.0,1 (10^6 µm³/J) = 1e-12 m³/J；效率是体积效率，不可反推局部深度,False,FLAG: cutting used a SEPARATE 24 µm optical system; must NOT be merged with the efficiency dataset.
D04-N2-5%_NoCF-24,D04,N2-5%_NoCF,resin-only (no carbon fibre) + 5 wt% (CuHAp:CaHAp 75:25),24,0.1,0.5,2.1474777276693584,6.76,30.46,4,0.0,0.0,0.0,published_experimental_result,volume_per_energy,measured_columns+derived_conditions,10.17632/sdz48p9j5m.1,https://data.mendeley.com/datasets/sdz48p9j5m/1,worksheet 'N2-5%_NoCF',xlsx_parse_via_openpyxl,2026-09-13,CC BY 4.0,1 (10^6 µm³/J) = 1e-12 m³/J；效率是体积效率，不可反推局部深度,False,FLAG: cutting used a SEPARATE 24 µm optical system; must NOT be merged with the efficiency dataset.
D04-N3-5%-2,D04,N3-5%,CFRP + 5 wt% (CuHAp:CaHAp 50:50),2,1.4000000000000001,7.0,30.06468818737102,4.356,18.952,4,4.6065000000000005,3.9484285714285714,3.948428571428571e-12,published_experimental_result,volume_per_energy,measured_columns+derived_conditions,10.17632/sdz48p9j5m.1,https://data.mendeley.com/datasets/sdz48p9j5m/1,worksheet 'N3-5%',xlsx_parse_via_openpyxl,2026-09-13,CC BY 4.0,1 (10^6 µm³/J) = 1e-12 m³/J；效率是体积效率，不可反推局部深度,False,FLAG: cutting used a SEPARATE 24 µm optical system; must NOT be merged with the efficiency dataset.
D04-N3-5%-3,D04,N3-5%,CFRP + 5 wt% (CuHAp:CaHAp 50:50),3,1.3,6.5,27.917210459701657,3.478,13.875,4,4.69775,4.336384615384615,4.336384615384615e-12,published_experimental_result,volume_per_energy,measured_columns+derived_conditions,10.17632/sdz48p9j5m.1,https://data.mendeley.com/datasets/sdz48p9j5m/1,worksheet 'N3-5%',xlsx_parse_via_openpyxl,2026-09-13,CC BY 4.0,1 (10^6 µm³/J) = 1e-12 m³/J；效率是体积效率，不可反推局部深度,False,FLAG: cutting used a SEPARATE 24 µm optical system; must NOT be merged with the efficiency dataset.
D04-N3-5%-4,D04,N3-5%,CFRP + 5 wt% (CuHAp:CaHAp 50:50),4,1.2000000000000002,6.000000000000001,25.769732732032306,5.519,25.511,4,3.85725,3.857249999999999,3.857249999999999e-12,published_experimental_result,volume_per_energy,measured_columns+derived_conditions,10.17632/sdz48p9j5m.1,https://data.mendeley.com/datasets/sdz48p9j5m/1,worksheet 'N3-5%',xlsx_parse_via_openpyxl,2026-09-13,CC BY 4.0,1 (10^6 µm³/J) = 1e-12 m³/J；效率是体积效率，不可反推局部深度,False,FLAG: cutting used a SEPARATE 24 µm optical system; must NOT be merged with the efficiency dataset.
D04-N3-5%-5,D04,N3-5%,CFRP + 5 wt% (CuHAp:CaHAp 50:50),5,1.1,5.5,23.62225500436294,5.09,21.78,4,4.21175,4.594636363636363,4.594636363636363e-12,published_experimental_result,volume_per_energy,measured_columns+derived_conditions,10.17632/sdz48p9j5m.1,https://data.mendeley.com/datasets/sdz48p9j5m/1,worksheet 'N3-5%',xlsx_parse_via_openpyxl,2026-09-13,CC BY 4.0,1 (10^6 µm³/J) = 1e-12 m³/J；效率是体积效率，不可反推局部深度,False,FLAG: cutting used a SEPARATE 24 µm optical system; must NOT be merged with the efficiency dataset.
D04-N3-5%-6,D04,N3-5%,CFRP + 5 wt% (CuHAp:CaHAp 50:50),6,1.0,5.0,21.474777276693583,4.7,16.245,4,3.4705,4.164599999999999,4.1645999999999994e-12,published_experimental_result,volume_per_energy,measured_columns+derived_conditions,10.17632/sdz48p9j5m.1,https://data.mendeley.com/datasets/sdz48p9j5m/1,worksheet 'N3-5%',xlsx_parse_via_openpyxl,2026-09-13,CC BY 4.0,1 (10^6 µm³/J) = 1e-12 m³/J；效率是体积效率，不可反推局部深度,False,FLAG: cutting used a SEPARATE 24 µm optical system; must NOT be merged with the efficiency dataset.
D04-N3-5%-7,D04,N3-5%,CFRP + 5 wt% (CuHAp:CaHAp 50:50),7,0.9500000000000001,4.75,20.401038412858902,4.559,19.643,4,3.3209999999999997,4.194947368421052,4.1949473684210514e-12,published_experimental_result,volume_per_energy,measured_columns+derived_conditions,10.17632/sdz48p9j5m.1,https://data.mendeley.com/datasets/sdz48p9j5m/1,worksheet 'N3-5%',xlsx_parse_via_openpyxl,2026-09-13,CC BY 4.0,1 (10^6 µm³/J) = 1e-12 m³/J；效率是体积效率，不可反推局部深度,False,FLAG: cutting used a SEPARATE 24 µm optical system; must NOT be merged with the efficiency dataset.
D04-N3-5%-8,D04,N3-5%,CFRP + 5 wt% (CuHAp:CaHAp 50:50),8,0.9,4.5,19.327299549024225,4.442,19.082,4,3.6525000000000003,4.87,4.87e-12,published_experimental_result,volume_per_energy,measured_columns+derived_conditions,10.17632/sdz48p9j5m.1,https://data.mendeley.com/datasets/sdz48p9j5m/1,worksheet 'N3-5%',xlsx_parse_via_openpyxl,2026-09-13,CC BY 4.0,1 (10^6 µm³/J) = 1e-12 m³/J；效率是体积效率，不可反推局部深度,False,FLAG: cutting used a SEPARATE 24 µm optical system; must NOT be merged with the efficiency dataset.
