Repository: milumilelu/ultrafast-laser-demo

# ultrafast-demo —— 七种材料超快激光加工 Demo（M0 + 批次 D–H）

> 版本：`0.6.0-h1`｜日期：2026-09-11｜状态：**批次 A–H 已实施并通过验收；M0 已放行，M1/M2 条件齐备待审批**
>
> 依据：上层目录 `ultrafast_laser_demo_execution_spec.md`（执行细则）与
> `ultrafast_laser_demo_task_plan.md`（任务书）。
>
> 已交付：M0 最小 CLI 闭环（A–C）+ YSZ/SiC 文献参考评估器（D）+ Streamlit 界面（E）
> + 查表（F，曲线插值与越界处理）+ 分相结构（G，颗粒/铺层与跨相界面截断）
> + 受限阈值协议 / 七材料能力入口 / 水印同源（H）。
> 逐事件核查表**接入**（查表曲线进主循环）、加速与斜入射尚未开始，详见 `docs/reports/progress.md`。

---

## 1. 已实现能力

| 能力 | 状态 |
|---|---|
| 单坑 / 定点多脉冲 / 直线扫描 / 多遍蛇形栅格 | ✅ 可运行（`examples/*.json`） |
| 高斯光束 `F=2E/(πw²)·exp(-2r²/w²)`、`w(s)` 离焦、局部裁剪窗口 | ✅ |
| 统一时钟 `t_j = t0 + j/f` 的真实事件流（左闭右开、出光开关、无相位重置） | ✅ |
| 固定阈值对数去除核 `a = δ[ln(F/Fth)]₊`（先掩膜后取对数） | ✅ |

File: data/measured/cfrp_efficiency_curves.csv (part 3 of 3)
case_id,source_id,sheet,recipe_label,level_no,power_W,energy_uJ,fluence_J_cm2,measured_ablated_v_1e6um3,measured_depth_um,replicate_count,average_1e6um3,efficiency_1e6um3_per_J,efficiency_m3_per_J,data_kind,output_semantics,column_class,source_doi,source_url,source_locator,extraction_method,extraction_date,license,unit_note,grade_confirmation_required,quality_note
D04-N3-5%-9,D04,N3-5%,CFRP + 5 wt% (CuHAp:CaHAp 50:50),9,0.8500000000000001,4.25,18.253560685189548,3.064,12.453,4,3.0145,4.255764705882353,4.255764705882352e-12,published_experimental_result,volume_per_energy,measured_columns+derived_conditions,10.17632/sdz48p9j5m.1,https://data.mendeley.com/datasets/sdz48p9j5m/1,worksheet 'N3-5%',xlsx_parse_via_openpyxl,2026-09-13,CC BY 4.0,1 (10^6 µm³/J) = 1e-12 m³/J；效率是体积效率，不可反推局部深度,False,FLAG: cutting used a SEPARATE 24 µm optical system; must NOT be merged with the efficiency dataset.
D04-N3-5%-10,D04,N3-5%,CFRP + 5 wt% (CuHAp:CaHAp 50:50),10,0.8,4.0,17.179821821354867,3.916,16.251,4,3.0465,4.569749999999999,4.569749999999999e-12,published_experimental_result,volume_per_energy,measured_columns+derived_conditions,10.17632/sdz48p9j5m.1,https://data.mendeley.com/datasets/sdz48p9j5m/1,worksheet 'N3-5%',xlsx_parse_via_openpyxl,2026-09-13,CC BY 4.0,1 (10^6 µm³/J) = 1e-12 m³/J；效率是体积效率，不可反推局部深度,False,FLAG: cutting used a SEPARATE 24 µm optical system; must NOT be merged with the efficiency dataset.
D04-N3-5%-11,D04,N3-5%,CFRP + 5 wt% (CuHAp:CaHAp 50:50),11,0.75,3.75,16.106082957520186,4.503,18.568,4,2.8770000000000002,4.603199999999999,4.603199999999999e-12,published_experimental_result,volume_per_energy,measured_columns+derived_conditions,10.17632/sdz48p9j5m.1,https://data.mendeley.com/datasets/sdz48p9j5m/1,worksheet 'N3-5%',xlsx_parse_via_openpyxl,2026-09-13,CC BY 4.0,1 (10^6 µm³/J) = 1e-12 m³/J；效率是体积效率，不可反推局部深度,False,FLAG: cutting used a SEPARATE 24 µm optical system; must NOT be merged with the efficiency dataset.
D04-N3-5%-12,D04,N3-5%,CFRP + 5 wt% (CuHAp:CaHAp 50:50),12,0.7000000000000001,3.5,15.03234409368551,3.946,17.413,4,2.5932500000000003,4.445571428571429,4.445571428571429e-12,published_experimental_result,volume_per_energy,measured_columns+derived_conditions,10.17632/sdz48p9j5m.1,https://data.mendeley.com/datasets/sdz48p9j5m/1,worksheet 'N3-5%',xlsx_parse_via_openpyxl,2026-09-13,CC BY 4.0,1 (10^6 µm³/J) = 1e-12 m³/J；效率是体积效率，不可反推局部深度,False,FLAG: cutting used a SEPARATE 24 µm optical system; must NOT be merged with the efficiency dataset.
D04-N3-5%-13,D04,N3-5%,CFRP + 5 wt% (CuHAp:CaHAp 50:50),13,0.65,3.25,13.958605229850829,4.117,18.342,4,2.778,5.128615384615384,5.128615384615384e-12,published_experimental_result,volume_per_energy,measured_columns+derived_conditions,10.17632/sdz48p9j5m.1,https://data.mendeley.com/datasets/sdz48p9j5m/1,worksheet 'N3-5%',xlsx_parse_via_openpyxl,2026-09-13,CC BY 4.0,1 (10^6 µm³/J) = 1e-12 m³/J；效率是体积效率，不可反推局部深度,False,FLAG: cutting used a SEPARATE 24 µm optical system; must NOT be merged with the efficiency dataset.
D04-N3-5%-14,D04,N3-5%,CFRP + 5 wt% (CuHAp:CaHAp 50:50),14,0.6000000000000001,3.0000000000000004,12.884866366016153,4.731,18.925,4,2.15325,4.306499999999999,4.306499999999999e-12,published_experimental_result,volume_per_energy,measured_columns+derived_conditions,10.17632/sdz48p9j5m.1,https://data.mendeley.com/datasets/sdz48p9j5m/1,worksheet 'N3-5%',xlsx_parse_via_openpyxl,2026-09-13,CC BY 4.0,1 (10^6 µm³/J) = 1e-12 m³/J；效率是体积效率，不可反推局部深度,False,FLAG: cutting used a SEPARATE 24 µm optical system; must NOT be merged with the efficiency dataset.
D04-N3-5%-15,D04,N3-5%,CFRP + 5 wt% (CuHAp:CaHAp 50:50),15,0.55,2.75,11.81112750218147,4.121,17.914,4,2.4295,5.300727272727272,5.300727272727272e-12,published_experimental_result,volume_per_energy,measured_columns+derived_conditions,10.17632/sdz48p9j5m.1,https://data.mendeley.com/datasets/sdz48p9j5m/1,worksheet 'N3-5%',xlsx_parse_via_openpyxl,2026-09-13,CC BY 4.0,1 (10^6 µm³/J) = 1e-12 m³/J；效率是体积效率，不可反推局部深度,False,FLAG: cutting used a SEPARATE 24 µm optical system; must NOT be merged with the efficiency dataset.
D04-N3-5%-16,D04,N3-5%,CFRP + 5 wt% (CuHAp:CaHAp 50:50),16,0.5,2.5,10.737388638346792,3.878,16.466,4,2.0995,5.038799999999999,5.038799999999999e-12,published_experimental_result,volume_per_energy,measured_columns+derived_conditions,10.17632/sdz48p9j5m.1,https://data.mendeley.com/datasets/sdz48p9j5m/1,worksheet 'N3-5%',xlsx_parse_via_openpyxl,2026-09-13,CC BY 4.0,1 (10^6 µm³/J) = 1e-12 m³/J；效率是体积效率，不可反推局部深度,False,FLAG: cutting used a SEPARATE 24 µm optical system; must NOT be merged with the efficiency dataset.
D04-N3-5%-17,D04,N3-5%,CFRP + 5 wt% (CuHAp:CaHAp 50:50),17,0.45,2.25,9.663649774512113,3.624,13.255,4,1.8045,4.811999999999999,4.811999999999999e-12,published_experimental_result,volume_per_energy,measured_columns+derived_conditions,10.17632/sdz48p9j5m.1,https://data.mendeley.com/datasets/sdz48p9j5m/1,worksheet 'N3-5%',xlsx_parse_via_openpyxl,2026-09-13,CC BY 4.0,1 (10^6 µm³/J) = 1e-12 m³/J；效率是体积效率，不可反推局部深度,False,FLAG: cutting used a SEPARATE 24 µm optical system; must NOT be merged with the efficiency dataset.
D04-N3-5%-18,D04,N3-5%,CFRP + 5 wt% (CuHAp:CaHAp 50:50),18,0.4,2.0,8.589910910677434,3.749,15.211,4,1.7652499999999998,5.295749999999999,5.295749999999999e-12,published_experimental_result,volume_per_energy,measured_columns+derived_conditions,10.17632/sdz48p9j5m.1,https://data.mendeley.com/datasets/sdz48p9j5m/1,worksheet 'N3-5%',xlsx_parse_via_openpyxl,2026-09-13,CC BY 4.0,1 (10^6 µm³/J) = 1e-12 m³/J；效率是体积效率，不可反推局部深度,False,FLAG: cutting used a SEPARATE 24 µm optical system; must NOT be merged with the efficiency dataset.
D04-N3-5%-19,D04,N3-5%,CFRP + 5 wt% (CuHAp:CaHAp 50:50),19,0.35000000000000003,1.75,7.516172046842755,2.868,11.371,4,1.47425,5.054571428571428,5.054571428571428e-12,published_experimental_result,volume_per_energy,measured_columns+derived_conditions,10.17632/sdz48p9j5m.1,https://data.mendeley.com/datasets/sdz48p9j5m/1,worksheet 'N3-5%',xlsx_parse_via_openpyxl,2026-09-13,CC BY 4.0,1 (10^6 µm³/J) = 1e-12 m³/J；效率是体积效率，不可反推局部深度,False,FLAG: cutting used a SEPARATE 24 µm optical system; must NOT be merged with the efficiency dataset.
D04-N3-5%-20,D04,N3-5%,CFRP + 5 wt% (CuHAp:CaHAp 50:50),20,0.30000000000000004,1.5000000000000002,6.4424331830080765,3.641,16.249,4,1.3682500000000002,5.473,5.473e-12,published_experimental_result,volume_per_energy,measured_columns+derived_conditions,10.17632/sdz48p9j5m.1,https://data.mendeley.com/datasets/sdz48p9j5m/1,worksheet 'N3-5%',xlsx_parse_via_openpyxl,2026-09-13,CC BY 4.0,1 (10^6 µm³/J) = 1e-12 m³/J；效率是体积效率，不可反推局部深度,False,FLAG: cutting used a SEPARATE 24 µm optical system; must NOT be merged with the efficiency dataset.
D04-N3-5%-21,D04,N3-5%,CFRP + 5 wt% (CuHAp:CaHAp 50:50),21,0.25,1.25,5.368694319173396,3.959,17.053,4,1.1284999999999998,5.4167999999999985,5.4167999999999985e-12,published_experimental_result,volume_per_energy,measured_columns+derived_conditions,10.17632/sdz48p9j5m.1,https://data.mendeley.com/datasets/sdz48p9j5m/1,worksheet 'N3-5%',xlsx_parse_via_openpyxl,2026-09-13,CC BY 4.0,1 (10^6 µm³/J) = 1e-12 m³/J；效率是体积效率，不可反推局部深度,False,FLAG: cutting used a SEPARATE 24 µm optical system; must NOT be merged with the efficiency dataset.
D04-N3-5%-22,D04,N3-5%,CFRP + 5 wt% (CuHAp:CaHAp 50:50),22,0.2,1.0,4.294955455338717,2.1,8.0964,4,0.809925,4.85955,4.8595499999999994e-12,published_experimental_result,volume_per_energy,measured_columns+derived_conditions,10.17632/sdz48p9j5m.1,https://data.mendeley.com/datasets/sdz48p9j5m/1,worksheet 'N3-5%',xlsx_parse_via_openpyxl,2026-09-13,CC BY 4.0,1 (10^6 µm³/J) = 1e-12 m³/J；效率是体积效率，不可反推局部深度,False,FLAG: cutting used a SEPARATE 24 µm optical system; must NOT be merged with the efficiency dataset.
D04-N3-5%-23,D04,N3-5%,CFRP + 5 wt% (CuHAp:CaHAp 50:50),23,0.15000000000000002,0.7500000000000001,3.2212165915040383,3.487,14.236,4,0.0,0.0,0.0,published_experimental_result,volume_per_energy,measured_columns+derived_conditions,10.17632/sdz48p9j5m.1,https://data.mendeley.com/datasets/sdz48p9j5m/1,worksheet 'N3-5%',xlsx_parse_via_openpyxl,2026-09-13,CC BY 4.0,1 (10^6 µm³/J) = 1e-12 m³/J；效率是体积效率，不可反推局部深度,False,FLAG: cutting used a SEPARATE 24 µm optical system; must NOT be merged with the efficiency dataset.
D04-N3-5%-24,D04,N3-5%,CFRP + 5 wt% (CuHAp:CaHAp 50:50),24,0.1,0.5,2.1474777276693584,3.738,15.146,4,0.0,0.0,0.0,published_experimental_result,volume_per_energy,measured_columns+derived_conditions,10.17632/sdz48p9j5m.1,https://data.mendeley.com/datasets/sdz48p9j5m/1,worksheet 'N3-5%',xlsx_parse_via_openpyxl,2026-09-13,CC BY 4.0,1 (10^6 µm³/J) = 1e-12 m³/J；效率是体积效率，不可反推局部深度,False,FLAG: cutting used a SEPARATE 24 µm optical system; must NOT be merged with the efficiency dataset.
D04-N3-5%_NoCF-2,D04,N3-5%_NoCF,resin-only (no carbon fibre) + 5 wt% (CuHAp:CaHAp 50:50),2,1.4000000000000001,7.0,30.06468818737102,4.712,18.849,4,4.699,4.027714285714286,4.0277142857142855e-12,published_experimental_result,volume_per_energy,measured_columns+derived_conditions,10.17632/sdz48p9j5m.1,https://data.mendeley.com/datasets/sdz48p9j5m/1,worksheet 'N3-5%_NoCF',xlsx_parse_via_openpyxl,2026-09-13,CC BY 4.0,1 (10^6 µm³/J) = 1e-12 m³/J；效率是体积效率，不可反推局部深度,False,FLAG: cutting used a SEPARATE 24 µm optical system; must NOT be merged with the efficiency dataset.
D04-N3-5%_NoCF-3,D04,N3-5%_NoCF,resin-only (no carbon fibre) + 5 wt% (CuHAp:CaHAp 50:50),3,1.3,6.5,27.917210459701657,4.65,18.599,4,4.99525,4.611,4.611e-12,published_experimental_result,volume_per_energy,measured_columns+derived_conditions,10.17632/sdz48p9j5m.1,https://data.mendeley.com/datasets/sdz48p9j5m/1,worksheet 'N3-5%_NoCF',xlsx_parse_via_openpyxl,2026-09-13,CC BY 4.0,1 (10^6 µm³/J) = 1e-12 m³/J；效率是体积效率，不可反推局部深度,False,FLAG: cutting used a SEPARATE 24 µm optical system; must NOT be merged with the efficiency dataset.
D04-N3-5%_NoCF-4,D04,N3-5%_NoCF,resin-only (no carbon fibre) + 5 wt% (CuHAp:CaHAp 50:50),4,1.2000000000000002,6.000000000000001,25.769732732032306,4.842,19.369,4,5.238,5.2379999999999995,5.237999999999999e-12,published_experimental_result,volume_per_energy,measured_columns+derived_conditions,10.17632/sdz48p9j5m.1,https://data.mendeley.com/datasets/sdz48p9j5m/1,worksheet 'N3-5%_NoCF',xlsx_parse_via_openpyxl,2026-09-13,CC BY 4.0,1 (10^6 µm³/J) = 1e-12 m³/J；效率是体积效率，不可反推局部深度,False,FLAG: cutting used a SEPARATE 24 µm optical system; must NOT be merged with the efficiency dataset.
D04-N3-5%_NoCF-5,D04,N3-5%_NoCF,resin-only (no carbon fibre) + 5 wt% (CuHAp:CaHAp 50:50),5,1.1,5.5,23.62225500436294,5.166,20.662,4,5.2540000000000004,5.731636363636364,5.7316363636363635e-12,published_experimental_result,volume_per_energy,measured_columns+derived_conditions,10.17632/sdz48p9j5m.1,https://data.mendeley.com/datasets/sdz48p9j5m/1,worksheet 'N3-5%_NoCF',xlsx_parse_via_openpyxl,2026-09-13,CC BY 4.0,1 (10^6 µm³/J) = 1e-12 m³/J；效率是体积效率，不可反推局部深度,False,FLAG: cutting used a SEPARATE 24 µm optical system; must NOT be merged with the efficiency dataset.
D04-N3-5%_NoCF-6,D04,N3-5%_NoCF,resin-only (no carbon fibre) + 5 wt% (CuHAp:CaHAp 50:50),6,1.0,5.0,21.474777276693583,4.998,19.992,4,5.3115,6.373799999999998,6.3737999999999985e-12,published_experimental_result,volume_per_energy,measured_columns+derived_conditions,10.17632/sdz48p9j5m.1,https://data.mendeley.com/datasets/sdz48p9j5m/1,worksheet 'N3-5%_NoCF',xlsx_parse_via_openpyxl,2026-09-13,CC BY 4.0,1 (10^6 µm³/J) = 1e-12 m³/J；效率是体积效率，不可反推局部深度,False,FLAG: cutting used a SEPARATE 24 µm optical system; must NOT be merged with the efficiency dataset.
D04-N3-5%_NoCF-7,D04,N3-5%_NoCF,resin-only (no carbon fibre) + 5 wt% (CuHAp:CaHAp 50:50),7,0.9500000000000001,4.75,20.401038412858902,5.041,20.162,4,5.8717500000000005,7.416947368421052,7.416947368421053e-12,published_experimental_result,volume_per_energy,measured_columns+derived_conditions,10.17632/sdz48p9j5m.1,https://data.mendeley.com/datasets/sdz48p9j5m/1,worksheet 'N3-5%_NoCF',xlsx_parse_via_openpyxl,2026-09-13,CC BY 4.0,1 (10^6 µm³/J) = 1e-12 m³/J；效率是体积效率，不可反推局部深度,False,FLAG: cutting used a SEPARATE 24 µm optical system; must NOT be merged with the efficiency dataset.
D04-N3-5%_NoCF-8,D04,N3-5%_NoCF,resin-only (no carbon fibre) + 5 wt% (CuHAp:CaHAp 50:50),8,0.9,4.5,19.327299549024225,4.776,19.102,4,6.307499999999999,8.409999999999998,8.409999999999998e-12,published_experimental_result,volume_per_energy,measured_columns+derived_conditions,10.17632/sdz48p9j5m.1,https://data.mendeley.com/datasets/sdz48p9j5m/1,worksheet 'N3-5%_NoCF',xlsx_parse_via_openpyxl,2026-09-13,CC BY 4.0,1 (10^6 µm³/J) = 1e-12 m³/J；效率是体积效率，不可反推局部深度,False,FLAG: cutting used a SEPARATE 24 µm optical system; must NOT be merged with the efficiency dataset.
D04-N3-5%_NoCF-9,D04,N3-5%_NoCF,resin-only (no carbon fibre) + 5 wt% (CuHAp:CaHAp 50:50),9,0.8500000000000001,4.25,18.253560685189548,4.929,19.716,4,6.579000000000001,9.288,9.288e-12,published_experimental_result,volume_per_energy,measured_columns+derived_conditions,10.17632/sdz48p9j5m.1,https://data.mendeley.com/datasets/sdz48p9j5m/1,worksheet 'N3-5%_NoCF',xlsx_parse_via_openpyxl,2026-09-13,CC BY 4.0,1 (10^6 µm³/J) = 1e-12 m³/J；效率是体积效率，不可反推局部深度,False,FLAG: cutting used a SEPARATE 24 µm optical system; must NOT be merged with the efficiency dataset.
D04-N3-5%_NoCF-10,D04,N3-5%_NoCF,resin-only (no carbon fibre) + 5 wt% (CuHAp:CaHAp 50:50),10,0.8,4.0,17.179821821354867,5.301,21.206,4,6.528250000000001,9.792375,9.792375e-12,published_experimental_result,volume_per_energy,measured_columns+derived_conditions,10.17632/sdz48p9j5m.1,https://data.mendeley.com/datasets/sdz48p9j5m/1,worksheet 'N3-5%_NoCF',xlsx_parse_via_openpyxl,2026-09-13,CC BY 4.0,1 (10^6 µm³/J) = 1e-12 m³/J；效率是体积效率，不可反推局部深度,False,FLAG: cutting used a SEPARATE 24 µm optical system; must NOT be merged with the efficiency dataset.
D04-N3-5%_NoCF-11,D04,N3-5%_NoCF,resin-only (no carbon fibre) + 5 wt% (CuHAp:CaHAp 50:50),11,0.75,3.75,16.106082957520186,5.291,21.166,4,6.539000000000001,10.462399999999999,1.0462399999999998e-11,published_experimental_result,volume_per_energy,measured_columns+derived_conditions,10.17632/sdz48p9j5m.1,https://data.mendeley.com/datasets/sdz48p9j5m/1,worksheet 'N3-5%_NoCF',xlsx_parse_via_openpyxl,2026-09-13,CC BY 4.0,1 (10^6 µm³/J) = 1e-12 m³/J；效率是体积效率，不可反推局部深度,False,FLAG: cutting used a SEPARATE 24 µm optical system; must NOT be merged with the efficiency dataset.
D04-N3-5%_NoCF-12,D04,N3-5%_NoCF,resin-only (no carbon fibre) + 5 wt% (CuHAp:CaHAp 50:50),12,0.7000000000000001,3.5,15.03234409368551,5.431,21.726,4,6.21425,10.652999999999999,1.0652999999999998e-11,published_experimental_result,volume_per_energy,measured_columns+derived_conditions,10.17632/sdz48p9j5m.1,https://data.mendeley.com/datasets/sdz48p9j5m/1,worksheet 'N3-5%_NoCF',xlsx_parse_via_openpyxl,2026-09-13,CC BY 4.0,1 (10^6 µm³/J) = 1e-12 m³/J；效率是体积效率，不可反推局部深度,False,FLAG: cutting used a SEPARATE 24 µm optical system; must NOT be merged with the efficiency dataset.
D04-N3-5%_NoCF-13,D04,N3-5%_NoCF,resin-only (no carbon fibre) + 5 wt% (CuHAp:CaHAp 50:50),13,0.65,3.25,13.958605229850829,5.57,22.278,4,5.864,10.825846153846152,1.0825846153846152e-11,published_experimental_result,volume_per_energy,measured_columns+derived_conditions,10.17632/sdz48p9j5m.1,https://data.mendeley.com/datasets/sdz48p9j5m/1,worksheet 'N3-5%_NoCF',xlsx_parse_via_openpyxl,2026-09-13,CC BY 4.0,1 (10^6 µm³/J) = 1e-12 m³/J；效率是体积效率，不可反推局部深度,False,FLAG: cutting used a SEPARATE 24 µm optical system; must NOT be merged with the efficiency dataset.
D04-N3-5%_NoCF-14,D04,N3-5%_NoCF,resin-only (no carbon fibre) + 5 wt% (CuHAp:CaHAp 50:50),14,0.6000000000000001,3.0000000000000004,12.884866366016153,5.167,20.668,4,5.45825,10.916499999999997,1.0916499999999997e-11,published_experimental_result,volume_per_energy,measured_columns+derived_conditions,10.17632/sdz48p9j5m.1,https://data.mendeley.com/datasets/sdz48p9j5m/1,worksheet 'N3-5%_NoCF',xlsx_parse_via_openpyxl,2026-09-13,CC BY 4.0,1 (10^6 µm³/J) = 1e-12 m³/J；效率是体积效率，不可反推局部深度,False,FLAG: cutting used a SEPARATE 24 µm optical system; must NOT be merged with the efficiency dataset.
D04-N3-5%_NoCF-15,D04,N3-5%_NoCF,resin-only (no carbon fibre) + 5 wt% (CuHAp:CaHAp 50:50),15,0.55,2.75,11.81112750218147,5.307,21.228,4,5.474,11.943272727272726,1.1943272727272725e-11,published_experimental_result,volume_per_energy,measured_columns+derived_conditions,10.17632/sdz48p9j5m.1,https://data.mendeley.com/datasets/sdz48p9j5m/1,worksheet 'N3-5%_NoCF',xlsx_parse_via_openpyxl,2026-09-13,CC BY 4.0,1 (10^6 µm³/J) = 1e-12 m³/J；效率是体积效率，不可反推局部深度,False,FLAG: cutting used a SEPARATE 24 µm optical system; must NOT be merged with the efficiency dataset.
D04-N3-5%_NoCF-16,D04,N3-5%_NoCF,resin-only (no carbon fibre) + 5 wt% (CuHAp:CaHAp 50:50),16,0.5,2.5,10.737388638346792,4.972,19.888,4,5.25525,12.612599999999999,1.2612599999999999e-11,published_experimental_result,volume_per_energy,measured_columns+derived_conditions,10.17632/sdz48p9j5m.1,https://data.mendeley.com/datasets/sdz48p9j5m/1,worksheet 'N3-5%_NoCF',xlsx_parse_via_openpyxl,2026-09-13,CC BY 4.0,1 (10^6 µm³/J) = 1e-12 m³/J；效率是体积效率，不可反推局部深度,False,FLAG: cutting used a SEPARATE 24 µm optical system; must NOT be merged with the efficiency dataset.
D04-N3-5%_NoCF-17,D04,N3-5%_NoCF,resin-only (no carbon fibre) + 5 wt% (CuHAp:CaHAp 50:50),17,0.45,2.25,9.663649774512113,4.806,19.222,4,4.8715,12.990666666666666,1.2990666666666666e-11,published_experimental_result,volume_per_energy,measured_columns+derived_conditions,10.17632/sdz48p9j5m.1,https://data.mendeley.com/datasets/sdz48p9j5m/1,worksheet 'N3-5%_NoCF',xlsx_parse_via_openpyxl,2026-09-13,CC BY 4.0,1 (10^6 µm³/J) = 1e-12 m³/J；效率是体积效率，不可反推局部深度,False,FLAG: cutting used a SEPARATE 24 µm optical system; must NOT be merged with the efficiency dataset.
D04-N3-5%_NoCF-18,D04,N3-5%_NoCF,resin-only (no carbon fibre) + 5 wt% (CuHAp:CaHAp 50:50),18,0.4,2.0,8.589910910677434,5.271,21.082,4,4.06525,12.195749999999999,1.2195749999999998e-11,published_experimental_result,volume_per_energy,measured_columns+derived_conditions,10.17632/sdz48p9j5m.1,https://data.mendeley.com/datasets/sdz48p9j5m/1,worksheet 'N3-5%_NoCF',xlsx_parse_via_openpyxl,2026-09-13,CC BY 4.0,1 (10^6 µm³/J) = 1e-12 m³/J；效率是体积效率，不可反推局部深度,False,FLAG: cutting used a SEPARATE 24 µm optical system; must NOT be merged with the efficiency dataset.
D04-N3-5%_NoCF-19,D04,N3-5%_NoCF,resin-only (no carbon fibre) + 5 wt% (CuHAp:CaHAp 50:50),19,0.35000000000000003,1.75,7.516172046842755,5.693,22.772,4,3.2319999999999998,11.081142857142856,1.1081142857142856e-11,published_experimental_result,volume_per_energy,measured_columns+derived_conditions,10.17632/sdz48p9j5m.1,https://data.mendeley.com/datasets/sdz48p9j5m/1,worksheet 'N3-5%_NoCF',xlsx_parse_via_openpyxl,2026-09-13,CC BY 4.0,1 (10^6 µm³/J) = 1e-12 m³/J；效率是体积效率，不可反推局部深度,False,FLAG: cutting used a SEPARATE 24 µm optical system; must NOT be merged with the efficiency dataset.
D04-N3-5%_NoCF-20,D04,N3-5%_NoCF,resin-only (no carbon fibre) + 5 wt% (CuHAp:CaHAp 50:50),20,0.30000000000000004,1.5000000000000002,6.4424331830080765,5.476,21.902,4,2.0995,8.397999999999998,8.397999999999997e-12,published_experimental_result,volume_per_energy,measured_columns+derived_conditions,10.17632/sdz48p9j5m.1,https://data.mendeley.com/datasets/sdz48p9j5m/1,worksheet 'N3-5%_NoCF',xlsx_parse_via_openpyxl,2026-09-13,CC BY 4.0,1 (10^6 µm³/J) = 1e-12 m³/J；效率是体积效率，不可反推局部深度,False,FLAG: cutting used a SEPARATE 24 µm optical system; must NOT be merged with the efficiency dataset.
D04-N3-5%_NoCF-21,D04,N3-5%_NoCF,resin-only (no carbon fibre) + 5 wt% (CuHAp:CaHAp 50:50),21,0.25,1.25,5.368694319173396,6.207,24.827,4,1.366,6.556799999999999,6.556799999999999e-12,published_experimental_result,volume_per_energy,measured_columns+derived_conditions,10.17632/sdz48p9j5m.1,https://data.mendeley.com/datasets/sdz48p9j5m/1,worksheet 'N3-5%_NoCF',xlsx_parse_via_openpyxl,2026-09-13,CC BY 4.0,1 (10^6 µm³/J) = 1e-12 m³/J；效率是体积效率，不可反推局部深度,False,FLAG: cutting used a SEPARATE 24 µm optical system; must NOT be merged with the efficiency dataset.
D04-N3-5%_NoCF-22,D04,N3-5%_NoCF,resin-only (no carbon fibre) + 5 wt% (CuHAp:CaHAp 50:50),22,0.2,1.0,4.294955455338717,6.177,24.707,4,0.0,0.0,0.0,published_experimental_result,volume_per_energy,measured_columns+derived_conditions,10.17632/sdz48p9j5m.1,https://data.mendeley.com/datasets/sdz48p9j5m/1,worksheet 'N3-5%_NoCF',xlsx_parse_via_openpyxl,2026-09-13,CC BY 4.0,1 (10^6 µm³/J) = 1e-12 m³/J；效率是体积效率，不可反推局部深度,False,FLAG: cutting used a SEPARATE 24 µm optical system; must NOT be merged with the efficiency dataset.
D04-N3-5%_NoCF-23,D04,N3-5%_NoCF,resin-only (no carbon fibre) + 5 wt% (CuHAp:CaHAp 50:50),23,0.15000000000000002,0.7500000000000001,3.2212165915040383,5.829,23.317,4,0.0,0.0,0.0,published_experimental_result,volume_per_energy,measured_columns+derived_conditions,10.17632/sdz48p9j5m.1,https://data.mendeley.com/datasets/sdz48p9j5m/1,worksheet 'N3-5%_NoCF',xlsx_parse_via_openpyxl,2026-09-13,CC BY 4.0,1 (10^6 µm³/J) = 1e-12 m³/J；效率是体积效率，不可反推局部深度,False,FLAG: cutting used a SEPARATE 24 µm optical system; must NOT be merged with the efficiency dataset.
D04-N3-5%_NoCF-24,D04,N3-5%_NoCF,resin-only (no carbon fibre) + 5 wt% (CuHAp:CaHAp 50:50),24,0.1,0.5,2.1474777276693584,5.274,21.097,4,0.0,0.0,0.0,published_experimental_result,volume_per_energy,measured_columns+derived_conditions,10.17632/sdz48p9j5m.1,https://data.mendeley.com/datasets/sdz48p9j5m/1,worksheet 'N3-5%_NoCF',xlsx_parse_via_openpyxl,2026-09-13,CC BY 4.0,1 (10^6 µm³/J) = 1e-12 m³/J；效率是体积效率，不可反推局部深度,False,FLAG: cutting used a SEPARATE 24 µm optical system; must NOT be merged with the efficiency dataset.
D04-CF+Epoxy-2,D04,CF+Epoxy,CFRP + neat epoxy (reference),2,1.4000000000000001,7.0,30.06468818737102,5.118,22.47,4,4.887,4.188857142857143,4.188857142857143e-12,published_experimental_result,volume_per_energy,measured_columns+derived_conditions,10.17632/sdz48p9j5m.1,https://data.mendeley.com/datasets/sdz48p9j5m/1,worksheet 'CF+Epoxy',xlsx_parse_via_openpyxl,2026-09-13,CC BY 4.0,1 (10^6 µm³/J) = 1e-12 m³/J；效率是体积效率，不可反推局部深度,False,FLAG: cutting used a SEPARATE 24 µm optical system; must NOT be merged with the efficiency dataset.
D04-CF+Epoxy-3,D04,CF+Epoxy,CFRP + neat epoxy (reference),3,1.3,6.5,27.917210459701657,5.516,22.83,4,3.298,3.044307692307692,3.044307692307692e-12,published_experimental_result,volume_per_energy,measured_columns+derived_conditions,10.17632/sdz48p9j5m.1,https://data.mendeley.com/datasets/sdz48p9j5m/1,worksheet 'CF+Epoxy',xlsx_parse_via_openpyxl,2026-09-13,CC BY 4.0,1 (10^6 µm³/J) = 1e-12 m³/J；效率是体积效率，不可反推局部深度,False,FLAG: cutting used a SEPARATE 24 µm optical system; must NOT be merged with the efficiency dataset.
D04-CF+Epoxy-4,D04,CF+Epoxy,CFRP + neat epoxy (reference),4,1.2000000000000002,6.000000000000001,25.769732732032306,5.646,22.57,4,3.442,3.4419999999999993,3.4419999999999993e-12,published_experimental_result,volume_per_energy,measured_columns+derived_conditions,10.17632/sdz48p9j5m.1,https://data.mendeley.com/datasets/sdz48p9j5m/1,worksheet 'CF+Epoxy',xlsx_parse_via_openpyxl,2026-09-13,CC BY 4.0,1 (10^6 µm³/J) = 1e-12 m³/J；效率是体积效率，不可反推局部深度,False,FLAG: cutting used a SEPARATE 24 µm optical system; must NOT be merged with the efficiency dataset.
D04-CF+Epoxy-5,D04,CF+Epoxy,CFRP + neat epoxy (reference),5,1.1,5.5,23.62225500436294,2.339,10.66,4,3.9619999999999997,4.322181818181818,4.322181818181818e-12,published_experimental_result,volume_per_energy,measured_columns+derived_conditions,10.17632/sdz48p9j5m.1,https://data.mendeley.com/datasets/sdz48p9j5m/1,worksheet 'CF+Epoxy',xlsx_parse_via_openpyxl,2026-09-13,CC BY 4.0,1 (10^6 µm³/J) = 1e-12 m³/J；效率是体积效率，不可反推局部深度,False,FLAG: cutting used a SEPARATE 24 µm optical system; must NOT be merged with the efficiency dataset.
D04-CF+Epoxy-6,D04,CF+Epoxy,CFRP + neat epoxy (reference),6,1.0,5.0,21.474777276693583,2.649,11.08,4,2.8267499999999997,3.392099999999999,3.392099999999999e-12,published_experimental_result,volume_per_energy,measured_columns+derived_conditions,10.17632/sdz48p9j5m.1,https://data.mendeley.com/datasets/sdz48p9j5m/1,worksheet 'CF+Epoxy',xlsx_parse_via_openpyxl,2026-09-13,CC BY 4.0,1 (10^6 µm³/J) = 1e-12 m³/J；效率是体积效率，不可反推局部深度,False,FLAG: cutting used a SEPARATE 24 µm optical system; must NOT be merged with the efficiency dataset.
D04-CF+Epoxy-7,D04,CF+Epoxy,CFRP + neat epoxy (reference),7,0.9500000000000001,4.75,20.401038412858902,5.346,22.55,4,2.9677499999999997,3.7487368421052625,3.7487368421052625e-12,published_experimental_result,volume_per_energy,measured_columns+derived_conditions,10.17632/sdz48p9j5m.1,https://data.mendeley.com/datasets/sdz48p9j5m/1,worksheet 'CF+Epoxy',xlsx_parse_via_openpyxl,2026-09-13,CC BY 4.0,1 (10^6 µm³/J) = 1e-12 m³/J；效率是体积效率，不可反推局部深度,False,FLAG: cutting used a SEPARATE 24 µm optical system; must NOT be merged with the efficiency dataset.
D04-CF+Epoxy-8,D04,CF+Epoxy,CFRP + neat epoxy (reference),8,0.9,4.5,19.327299549024225,2.858,13.0,4,3.5365,4.715333333333333,4.715333333333333e-12,published_experimental_result,volume_per_energy,measured_columns+derived_conditions,10.17632/sdz48p9j5m.1,https://data.mendeley.com/datasets/sdz48p9j5m/1,worksheet 'CF+Epoxy',xlsx_parse_via_openpyxl,2026-09-13,CC BY 4.0,1 (10^6 µm³/J) = 1e-12 m³/J；效率是体积效率，不可反推局部深度,False,FLAG: cutting used a SEPARATE 24 µm optical system; must NOT be merged with the efficiency dataset.
D04-CF+Epoxy-9,D04,CF+Epoxy,CFRP + neat epoxy (reference),9,0.8500000000000001,4.25,18.253560685189548,4.972,19.6,4,2.38525,3.3674117647058823,3.367411764705882e-12,published_experimental_result,volume_per_energy,measured_columns+derived_conditions,10.17632/sdz48p9j5m.1,https://data.mendeley.com/datasets/sdz48p9j5m/1,worksheet 'CF+Epoxy',xlsx_parse_via_openpyxl,2026-09-13,CC BY 4.0,1 (10^6 µm³/J) = 1e-12 m³/J；效率是体积效率，不可反推局部深度,False,FLAG: cutting used a SEPARATE 24 µm optical system; must NOT be merged with the efficiency dataset.
D04-CF+Epoxy-10,D04,CF+Epoxy,CFRP + neat epoxy (reference),10,0.8,4.0,17.179821821354867,3.698,15.58,4,2.7395,4.109249999999999,4.109249999999999e-12,published_experimental_result,volume_per_energy,measured_columns+derived_conditions,10.17632/sdz48p9j5m.1,https://data.mendeley.com/datasets/sdz48p9j5m/1,worksheet 'CF+Epoxy',xlsx_parse_via_openpyxl,2026-09-13,CC BY 4.0,1 (10^6 µm³/J) = 1e-12 m³/J；效率是体积效率，不可反推局部深度,False,FLAG: cutting used a SEPARATE 24 µm optical system; must NOT be merged with the efficiency dataset.
D04-CF+Epoxy-11,D04,CF+Epoxy,CFRP + neat epoxy (reference),11,0.75,3.75,16.106082957520186,2.125,9.43,4,2.93675,4.698799999999999,4.698799999999999e-12,published_experimental_result,volume_per_energy,measured_columns+derived_conditions,10.17632/sdz48p9j5m.1,https://data.mendeley.com/datasets/sdz48p9j5m/1,worksheet 'CF+Epoxy',xlsx_parse_via_openpyxl,2026-09-13,CC BY 4.0,1 (10^6 µm³/J) = 1e-12 m³/J；效率是体积效率，不可反推局部深度,False,FLAG: cutting used a SEPARATE 24 µm optical system; must NOT be merged with the efficiency dataset.
D04-CF+Epoxy-12,D04,CF+Epoxy,CFRP + neat epoxy (reference),12,0.7000000000000001,3.5,15.03234409368551,2.973,13.41,4,1.88425,3.230142857142857,3.230142857142857e-12,published_experimental_result,volume_per_energy,measured_columns+derived_conditions,10.17632/sdz48p9j5m.1,https://data.mendeley.com/datasets/sdz48p9j5m/1,worksheet 'CF+Epoxy',xlsx_parse_via_openpyxl,2026-09-13,CC BY 4.0,1 (10^6 µm³/J) = 1e-12 m³/J；效率是体积效率，不可反推局部深度,False,FLAG: cutting used a SEPARATE 24 µm optical system; must NOT be merged with the efficiency dataset.
D04-CF+Epoxy-13,D04,CF+Epoxy,CFRP + neat epoxy (reference),13,0.65,3.25,13.958605229850829,4.265,16.18,4,2.5157499999999997,4.644461538461537,4.644461538461537e-12,published_experimental_result,volume_per_energy,measured_columns+derived_conditions,10.17632/sdz48p9j5m.1,https://data.mendeley.com/datasets/sdz48p9j5m/1,worksheet 'CF+Epoxy',xlsx_parse_via_openpyxl,2026-09-13,CC BY 4.0,1 (10^6 µm³/J) = 1e-12 m³/J；效率是体积效率，不可反推局部深度,False,FLAG: cutting used a SEPARATE 24 µm optical system; must NOT be merged with the efficiency dataset.
D04-CF+Epoxy-14,D04,CF+Epoxy,CFRP + neat epoxy (reference),14,0.6000000000000001,3.0000000000000004,12.884866366016153,4.592,18.32,4,2.481,4.961999999999999,4.9619999999999984e-12,published_experimental_result,volume_per_energy,measured_columns+derived_conditions,10.17632/sdz48p9j5m.1,https://data.mendeley.com/datasets/sdz48p9j5m/1,worksheet 'CF+Epoxy',xlsx_parse_via_openpyxl,2026-09-13,CC BY 4.0,1 (10^6 µm³/J) = 1e-12 m³/J；效率是体积效率，不可反推局部深度,False,FLAG: cutting used a SEPARATE 24 µm optical system; must NOT be merged with the efficiency dataset.
D04-CF+Epoxy-15,D04,CF+Epoxy,CFRP + neat epoxy (reference),15,0.55,2.75,11.81112750218147,4.372,18.25,4,1.5779999999999998,3.4429090909090903,3.44290909090909e-12,published_experimental_result,volume_per_energy,measured_columns+derived_conditions,10.17632/sdz48p9j5m.1,https://data.mendeley.com/datasets/sdz48p9j5m/1,worksheet 'CF+Epoxy',xlsx_parse_via_openpyxl,2026-09-13,CC BY 4.0,1 (10^6 µm³/J) = 1e-12 m³/J；效率是体积效率，不可反推局部深度,False,FLAG: cutting used a SEPARATE 24 µm optical system; must NOT be merged with the efficiency dataset.
D04-CF+Epoxy-16,D04,CF+Epoxy,CFRP + neat epoxy (reference),16,0.5,2.5,10.737388638346792,2.619,13.35,4,2.05875,4.940999999999999,4.940999999999999e-12,published_experimental_result,volume_per_energy,measured_columns+derived_conditions,10.17632/sdz48p9j5m.1,https://data.mendeley.com/datasets/sdz48p9j5m/1,worksheet 'CF+Epoxy',xlsx_parse_via_openpyxl,2026-09-13,CC BY 4.0,1 (10^6 µm³/J) = 1e-12 m³/J；效率是体积效率，不可反推局部深度,False,FLAG: cutting used a SEPARATE 24 µm optical system; must NOT be merged with the efficiency dataset.
D04-CF+Epoxy-17,D04,CF+Epoxy,CFRP + neat epoxy (reference),17,0.45,2.25,9.663649774512113,3.209,12.25,4,1.8122500000000001,4.832666666666666,4.832666666666667e-12,published_experimental_result,volume_per_energy,measured_columns+derived_conditions,10.17632/sdz48p9j5m.1,https://data.mendeley.com/datasets/sdz48p9j5m/1,worksheet 'CF+Epoxy',xlsx_parse_via_openpyxl,2026-09-13,CC BY 4.0,1 (10^6 µm³/J) = 1e-12 m³/J；效率是体积效率，不可反推局部深度,False,FLAG: cutting used a SEPARATE 24 µm optical system; must NOT be merged with the efficiency dataset.
D04-CF+Epoxy-18,D04,CF+Epoxy,CFRP + neat epoxy (reference),18,0.4,2.0,8.589910910677434,4.084,17.05,4,1.14175,3.4252499999999997,3.4252499999999998e-12,published_experimental_result,volume_per_energy,measured_columns+derived_conditions,10.17632/sdz48p9j5m.1,https://data.mendeley.com/datasets/sdz48p9j5m/1,worksheet 'CF+Epoxy',xlsx_parse_via_openpyxl,2026-09-13,CC BY 4.0,1 (10^6 µm³/J) = 1e-12 m³/J；效率是体积效率，不可反推局部深度,False,FLAG: cutting used a SEPARATE 24 µm optical system; must NOT be merged with the efficiency dataset.
D04-CF+Epoxy-19,D04,CF+Epoxy,CFRP + neat epoxy (reference),19,0.35000000000000003,1.75,7.516172046842755,2.226,10.64,4,1.6844999999999999,5.775428571428571,5.775428571428571e-12,published_experimental_result,volume_per_energy,measured_columns+derived_conditions,10.17632/sdz48p9j5m.1,https://data.mendeley.com/datasets/sdz48p9j5m/1,worksheet 'CF+Epoxy',xlsx_parse_via_openpyxl,2026-09-13,CC BY 4.0,1 (10^6 µm³/J) = 1e-12 m³/J；效率是体积效率，不可反推局部深度,False,FLAG: cutting used a SEPARATE 24 µm optical system; must NOT be merged with the efficiency dataset.
D04-CF+Epoxy-20,D04,CF+Epoxy,CFRP + neat epoxy (reference),20,0.30000000000000004,1.5000000000000002,6.4424331830080765,1.788,8.43,4,1.288,5.151999999999999,5.151999999999999e-12,published_experimental_result,volume_per_energy,measured_columns+derived_conditions,10.17632/sdz48p9j5m.1,https://data.mendeley.com/datasets/sdz48p9j5m/1,worksheet 'CF+Epoxy',xlsx_parse_via_openpyxl,2026-09-13,CC BY 4.0,1 (10^6 µm³/J) = 1e-12 m³/J；效率是体积效率，不可反推局部深度,False,FLAG: cutting used a SEPARATE 24 µm optical system; must NOT be merged with the efficiency dataset.
D04-CF+Epoxy-21,D04,CF+Epoxy,CFRP + neat epoxy (reference),21,0.25,1.25,5.368694319173396,2.942,12.69,4,0.7690000000000001,3.6912,3.6911999999999995e-12,published_experimental_result,volume_per_energy,measured_columns+derived_conditions,10.17632/sdz48p9j5m.1,https://data.mendeley.com/datasets/sdz48p9j5m/1,worksheet 'CF+Epoxy',xlsx_parse_via_openpyxl,2026-09-13,CC BY 4.0,1 (10^6 µm³/J) = 1e-12 m³/J；效率是体积效率，不可反推局部深度,False,FLAG: cutting used a SEPARATE 24 µm optical system; must NOT be merged with the efficiency dataset.
D04-CF+Epoxy-22,D04,CF+Epoxy,CFRP + neat epoxy (reference),22,0.2,1.0,4.294955455338717,2.024,9.2,4,0.83025,4.9815,4.981499999999999e-12,published_experimental_result,volume_per_energy,measured_columns+derived_conditions,10.17632/sdz48p9j5m.1,https://data.mendeley.com/datasets/sdz48p9j5m/1,worksheet 'CF+Epoxy',xlsx_parse_via_openpyxl,2026-09-13,CC BY 4.0,1 (10^6 µm³/J) = 1e-12 m³/J；效率是体积效率，不可反推局部深度,False,FLAG: cutting used a SEPARATE 24 µm optical system; must NOT be merged with the efficiency dataset.
D04-CF+Epoxy-23,D04,CF+Epoxy,CFRP + neat epoxy (reference),23,0.15000000000000002,0.7500000000000001,3.2212165915040383,3.08,13.99,4,0.194,1.5519999999999996,1.5519999999999996e-12,published_experimental_result,volume_per_energy,measured_columns+derived_conditions,10.17632/sdz48p9j5m.1,https://data.mendeley.com/datasets/sdz48p9j5m/1,worksheet 'CF+Epoxy',xlsx_parse_via_openpyxl,2026-09-13,CC BY 4.0,1 (10^6 µm³/J) = 1e-12 m³/J；效率是体积效率，不可反推局部深度,False,FLAG: cutting used a SEPARATE 24 µm optical system; must NOT be merged with the efficiency dataset.
D04-CF+Epoxy-24,D04,CF+Epoxy,CFRP + neat epoxy (reference),24,0.1,0.5,2.1474777276693584,3.825,15.84,4,0.0805,0.966,9.66e-13,published_experimental_result,volume_per_energy,measured_columns+derived_conditions,10.17632/sdz48p9j5m.1,https://data.mendeley.com/datasets/sdz48p9j5m/1,worksheet 'CF+Epoxy',xlsx_parse_via_openpyxl,2026-09-13,CC BY 4.0,1 (10^6 µm³/J) = 1e-12 m³/J；效率是体积效率，不可反推局部深度,False,FLAG: cutting used a SEPARATE 24 µm optical system; must NOT be merged with the efficiency dataset.
D04-Epoxy-2,D04,Epoxy,neat epoxy (reference),2,1.4000000000000001,7.0,30.06468818737102,5.723,23.42,4,5.84075,5.0063571428571425,5.006357142857142e-12,published_experimental_result,volume_per_energy,measured_columns+derived_conditions,10.17632/sdz48p9j5m.1,https://data.mendeley.com/datasets/sdz48p9j5m/1,worksheet 'Epoxy',xlsx_parse_via_openpyxl,2026-09-13,CC BY 4.0,1 (10^6 µm³/J) = 1e-12 m³/J；效率是体积效率，不可反推局部深度,False,FLAG: cutting used a SEPARATE 24 µm optical system; must NOT be merged with the efficiency dataset.
D04-Epoxy-3,D04,Epoxy,neat epoxy (reference),3,1.3,6.5,27.917210459701657,6.01,25.56,4,5.46225,5.042076923076922,5.042076923076922e-12,published_experimental_result,volume_per_energy,measured_columns+derived_conditions,10.17632/sdz48p9j5m.1,https://data.mendeley.com/datasets/sdz48p9j5m/1,worksheet 'Epoxy',xlsx_parse_via_openpyxl,2026-09-13,CC BY 4.0,1 (10^6 µm³/J) = 1e-12 m³/J；效率是体积效率，不可反推局部深度,False,FLAG: cutting used a SEPARATE 24 µm optical system; must NOT be merged with the efficiency dataset.
D04-Epoxy-4,D04,Epoxy,neat epoxy (reference),4,1.2000000000000002,6.000000000000001,25.769732732032306,6.39,27.58,4,4.997,4.996999999999999,4.996999999999999e-12,published_experimental_result,volume_per_energy,measured_columns+derived_conditions,10.17632/sdz48p9j5m.1,https://data.mendeley.com/datasets/sdz48p9j5m/1,worksheet 'Epoxy',xlsx_parse_via_openpyxl,2026-09-13,CC BY 4.0,1 (10^6 µm³/J) = 1e-12 m³/J；效率是体积效率，不可反推局部深度,False,FLAG: cutting used a SEPARATE 24 µm optical system; must NOT be merged with the efficiency dataset.
D04-Epoxy-5,D04,Epoxy,neat epoxy (reference),5,1.1,5.5,23.62225500436294,5.945,25.25,4,4.6965,5.123454545454545,5.123454545454545e-12,published_experimental_result,volume_per_energy,measured_columns+derived_conditions,10.17632/sdz48p9j5m.1,https://data.mendeley.com/datasets/sdz48p9j5m/1,worksheet 'Epoxy',xlsx_parse_via_openpyxl,2026-09-13,CC BY 4.0,1 (10^6 µm³/J) = 1e-12 m³/J；效率是体积效率，不可反推局部深度,False,FLAG: cutting used a SEPARATE 24 µm optical system; must NOT be merged with the efficiency dataset.
D04-Epoxy-6,D04,Epoxy,neat epoxy (reference),6,1.0,5.0,21.474777276693583,5.672,23.54,4,4.32375,5.1884999999999994,5.1884999999999996e-12,published_experimental_result,volume_per_energy,measured_columns+derived_conditions,10.17632/sdz48p9j5m.1,https://data.mendeley.com/datasets/sdz48p9j5m/1,worksheet 'Epoxy',xlsx_parse_via_openpyxl,2026-09-13,CC BY 4.0,1 (10^6 µm³/J) = 1e-12 m³/J；效率是体积效率，不可反推局部深度,False,FLAG: cutting used a SEPARATE 24 µm optical system; must NOT be merged with the efficiency dataset.
D04-Epoxy-7,D04,Epoxy,neat epoxy (reference),7,0.9500000000000001,4.75,20.401038412858902,5.389,22.19,4,4.1665,5.262947368421052,5.262947368421052e-12,published_experimental_result,volume_per_energy,measured_columns+derived_conditions,10.17632/sdz48p9j5m.1,https://data.mendeley.com/datasets/sdz48p9j5m/1,worksheet 'Epoxy',xlsx_parse_via_openpyxl,2026-09-13,CC BY 4.0,1 (10^6 µm³/J) = 1e-12 m³/J；效率是体积效率，不可反推局部深度,False,FLAG: cutting used a SEPARATE 24 µm optical system; must NOT be merged with the efficiency dataset.
D04-Epoxy-8,D04,Epoxy,neat epoxy (reference),8,0.9,4.5,19.327299549024225,4.843,19.96,4,3.9269999999999996,5.235999999999999,5.235999999999999e-12,published_experimental_result,volume_per_energy,measured_columns+derived_conditions,10.17632/sdz48p9j5m.1,https://data.mendeley.com/datasets/sdz48p9j5m/1,worksheet 'Epoxy',xlsx_parse_via_openpyxl,2026-09-13,CC BY 4.0,1 (10^6 µm³/J) = 1e-12 m³/J；效率是体积效率，不可反推局部深度,False,FLAG: cutting used a SEPARATE 24 µm optical system; must NOT be merged with the efficiency dataset.
D04-Epoxy-9,D04,Epoxy,neat epoxy (reference),9,0.8500000000000001,4.25,18.253560685189548,4.612,18.71,4,3.73775,5.2768235294117645,5.276823529411765e-12,published_experimental_result,volume_per_energy,measured_columns+derived_conditions,10.17632/sdz48p9j5m.1,https://data.mendeley.com/datasets/sdz48p9j5m/1,worksheet 'Epoxy',xlsx_parse_via_openpyxl,2026-09-13,CC BY 4.0,1 (10^6 µm³/J) = 1e-12 m³/J；效率是体积效率，不可反推局部深度,False,FLAG: cutting used a SEPARATE 24 µm optical system; must NOT be merged with the efficiency dataset.
D04-Epoxy-10,D04,Epoxy,neat epoxy (reference),10,0.8,4.0,17.179821821354867,4.81,20.48,4,3.4305000000000003,5.14575,5.1457499999999996e-12,published_experimental_result,volume_per_energy,measured_columns+derived_conditions,10.17632/sdz48p9j5m.1,https://data.mendeley.com/datasets/sdz48p9j5m/1,worksheet 'Epoxy',xlsx_parse_via_openpyxl,2026-09-13,CC BY 4.0,1 (10^6 µm³/J) = 1e-12 m³/J；效率是体积效率，不可反推局部深度,False,FLAG: cutting used a SEPARATE 24 µm optical system; must NOT be merged with the efficiency dataset.
D04-Epoxy-11,D04,Epoxy,neat epoxy (reference),11,0.75,3.75,16.106082957520186,5.12,21.54,4,3.13875,5.021999999999999,5.021999999999999e-12,published_experimental_result,volume_per_energy,measured_columns+derived_conditions,10.17632/sdz48p9j5m.1,https://data.mendeley.com/datasets/sdz48p9j5m/1,worksheet 'Epoxy',xlsx_parse_via_openpyxl,2026-09-13,CC BY 4.0,1 (10^6 µm³/J) = 1e-12 m³/J；效率是体积效率，不可反推局部深度,False,FLAG: cutting used a SEPARATE 24 µm optical system; must NOT be merged with the efficiency dataset.
D04-Epoxy-12,D04,Epoxy,neat epoxy (reference),12,0.7000000000000001,3.5,15.03234409368551,5.446,23.26,4,3.0165,5.171142857142857,5.171142857142857e-12,published_experimental_result,volume_per_energy,measured_columns+derived_conditions,10.17632/sdz48p9j5m.1,https://data.mendeley.com/datasets/sdz48p9j5m/1,worksheet 'Epoxy',xlsx_parse_via_openpyxl,2026-09-13,CC BY 4.0,1 (10^6 µm³/J) = 1e-12 m³/J；效率是体积效率，不可反推局部深度,False,FLAG: cutting used a SEPARATE 24 µm optical system; must NOT be merged with the efficiency dataset.
D04-Epoxy-13,D04,Epoxy,neat epoxy (reference),13,0.65,3.25,13.958605229850829,5.102,21.33,4,2.93775,5.4235384615384605,5.423538461538461e-12,published_experimental_result,volume_per_energy,measured_columns+derived_conditions,10.17632/sdz48p9j5m.1,https://data.mendeley.com/datasets/sdz48p9j5m/1,worksheet 'Epoxy',xlsx_parse_via_openpyxl,2026-09-13,CC BY 4.0,1 (10^6 µm³/J) = 1e-12 m³/J；效率是体积效率，不可反推局部深度,False,FLAG: cutting used a SEPARATE 24 µm optical system; must NOT be merged with the efficiency dataset.
D04-Epoxy-14,D04,Epoxy,neat epoxy (reference),14,0.6000000000000001,3.0000000000000004,12.884866366016153,4.96,19.98,4,2.657,5.313999999999999,5.313999999999999e-12,published_experimental_result,volume_per_energy,measured_columns+derived_conditions,10.17632/sdz48p9j5m.1,https://data.mendeley.com/datasets/sdz48p9j5m/1,worksheet 'Epoxy',xlsx_parse_via_openpyxl,2026-09-13,CC BY 4.0,1 (10^6 µm³/J) = 1e-12 m³/J；效率是体积效率，不可反推局部深度,False,FLAG: cutting used a SEPARATE 24 µm optical system; must NOT be merged with the efficiency dataset.
D04-Epoxy-15,D04,Epoxy,neat epoxy (reference),15,0.55,2.75,11.81112750218147,4.39,18.71,4,2.3687500000000004,5.168181818181819,5.168181818181819e-12,published_experimental_result,volume_per_energy,measured_columns+derived_conditions,10.17632/sdz48p9j5m.1,https://data.mendeley.com/datasets/sdz48p9j5m/1,worksheet 'Epoxy',xlsx_parse_via_openpyxl,2026-09-13,CC BY 4.0,1 (10^6 µm³/J) = 1e-12 m³/J；效率是体积效率，不可反推局部深度,False,FLAG: cutting used a SEPARATE 24 µm optical system; must NOT be merged with the efficiency dataset.
D04-Epoxy-16,D04,Epoxy,neat epoxy (reference),16,0.5,2.5,10.737388638346792,4.334,17.38,4,2.2445,5.386799999999999,5.386799999999999e-12,published_experimental_result,volume_per_energy,measured_columns+derived_conditions,10.17632/sdz48p9j5m.1,https://data.mendeley.com/datasets/sdz48p9j5m/1,worksheet 'Epoxy',xlsx_parse_via_openpyxl,2026-09-13,CC BY 4.0,1 (10^6 µm³/J) = 1e-12 m³/J；效率是体积效率，不可反推局部深度,False,FLAG: cutting used a SEPARATE 24 µm optical system; must NOT be merged with the efficiency dataset.
D04-Epoxy-17,D04,Epoxy,neat epoxy (reference),17,0.45,2.25,9.663649774512113,4.022,16.11,4,2.00075,5.335333333333333,5.335333333333333e-12,published_experimental_result,volume_per_energy,measured_columns+derived_conditions,10.17632/sdz48p9j5m.1,https://data.mendeley.com/datasets/sdz48p9j5m/1,worksheet 'Epoxy',xlsx_parse_via_openpyxl,2026-09-13,CC BY 4.0,1 (10^6 µm³/J) = 1e-12 m³/J；效率是体积效率，不可反推局部深度,False,FLAG: cutting used a SEPARATE 24 µm optical system; must NOT be merged with the efficiency dataset.
D04-Epoxy-18,D04,Epoxy,neat epoxy (reference),18,0.4,2.0,8.589910910677434,4.117,17.15,4,1.7762499999999999,5.328749999999999,5.328749999999999e-12,published_experimental_result,volume_per_energy,measured_columns+derived_conditions,10.17632/sdz48p9j5m.1,https://data.mendeley.com/datasets/sdz48p9j5m/1,worksheet 'Epoxy',xlsx_parse_via_openpyxl,2026-09-13,CC BY 4.0,1 (10^6 µm³/J) = 1e-12 m³/J；效率是体积效率，不可反推局部深度,False,FLAG: cutting used a SEPARATE 24 µm optical system; must NOT be merged with the efficiency dataset.
D04-Epoxy-19,D04,Epoxy,neat epoxy (reference),19,0.35000000000000003,1.75,7.516172046842755,4.469,18.44,4,1.4735,5.052,5.052e-12,published_experimental_result,volume_per_energy,measured_columns+derived_conditions,10.17632/sdz48p9j5m.1,https://data.mendeley.com/datasets/sdz48p9j5m/1,worksheet 'Epoxy',xlsx_parse_via_openpyxl,2026-09-13,CC BY 4.0,1 (10^6 µm³/J) = 1e-12 m³/J；效率是体积效率，不可反推局部深度,False,FLAG: cutting used a SEPARATE 24 µm optical system; must NOT be merged with the efficiency dataset.
D04-Epoxy-20,D04,Epoxy,neat epoxy (reference),20,0.30000000000000004,1.5000000000000002,6.4424331830080765,4.687,19.98,4,1.1985000000000001,4.794,4.793999999999999e-12,published_experimental_result,volume_per_energy,measured_columns+derived_conditions,10.17632/sdz48p9j5m.1,https://data.mendeley.com/datasets/sdz48p9j5m/1,worksheet 'Epoxy',xlsx_parse_via_openpyxl,2026-09-13,CC BY 4.0,1 (10^6 µm³/J) = 1e-12 m³/J；效率是体积效率，不可反推局部深度,False,FLAG: cutting used a SEPARATE 24 µm optical system; must NOT be merged with the efficiency dataset.
D04-Epoxy-21,D04,Epoxy,neat epoxy (reference),21,0.25,1.25,5.368694319173396,4.533,18.62,4,0.7725,3.7079999999999993,3.707999999999999e-12,published_experimental_result,volume_per_energy,measured_columns+derived_conditions,10.17632/sdz48p9j5m.1,https://data.mendeley.com/datasets/sdz48p9j5m/1,worksheet 'Epoxy',xlsx_parse_via_openpyxl,2026-09-13,CC BY 4.0,1 (10^6 µm³/J) = 1e-12 m³/J；效率是体积效率，不可反推局部深度,False,FLAG: cutting used a SEPARATE 24 µm optical system; must NOT be merged with the efficiency dataset.
D04-Epoxy-22,D04,Epoxy,neat epoxy (reference),22,0.2,1.0,4.294955455338717,4.238,17.37,4,0.41725,2.5035,2.5035e-12,published_experimental_result,volume_per_energy,measured_columns+derived_conditions,10.17632/sdz48p9j5m.1,https://data.mendeley.com/datasets/sdz48p9j5m/1,worksheet 'Epoxy',xlsx_parse_via_openpyxl,2026-09-13,CC BY 4.0,1 (10^6 µm³/J) = 1e-12 m³/J；效率是体积效率，不可反推局部深度,False,FLAG: cutting used a SEPARATE 24 µm optical system; must NOT be merged with the efficiency dataset.
D04-Epoxy-23,D04,Epoxy,neat epoxy (reference),23,0.15000000000000002,0.7500000000000001,3.2212165915040383,4.014,16.35,4,0.02225,0.17799999999999996,1.7799999999999995e-13,published_experimental_result,volume_per_energy,measured_columns+derived_conditions,10.17632/sdz48p9j5m.1,https://data.mendeley.com/datasets/sdz48p9j5m/1,worksheet 'Epoxy',xlsx_parse_via_openpyxl,2026-09-13,CC BY 4.0,1 (10^6 µm³/J) = 1e-12 m³/J；效率是体积效率，不可反推局部深度,False,FLAG: cutting used a SEPARATE 24 µm optical system; must NOT be merged with the efficiency dataset.
D04-Epoxy-24,D04,Epoxy,neat epoxy (reference),24,0.1,0.5,2.1474777276693584,3.881,15.68,4,0.0,0.0,0.0,published_experimental_result,volume_per_energy,measured_columns+derived_conditions,10.17632/sdz48p9j5m.1,https://data.mendeley.com/datasets/sdz48p9j5m/1,worksheet 'Epoxy',xlsx_parse_via_openpyxl,2026-09-13,CC BY 4.0,1 (10^6 µm³/J) = 1e-12 m³/J；效率是体积效率，不可反推局部深度,False,FLAG: cutting used a SEPARATE 24 µm optical system; must NOT be merged with the efficiency dataset.
