Repository: milumilelu/ultrafast-laser-demo

# ultrafast-demo —— 七种材料超快激光加工 Demo（M0 + 批次 D–H）

> 版本：`0.6.0-h1`｜日期：2026-09-11｜状态：**批次 A–H 已实施并通过验收；M0 已放行，M1/M2 条件齐备待审批**
>
> 依据：上层目录 `ultrafast_laser_demo_execution_spec.md`（执行细则）与
> `ultrafast_laser_demo_task_plan.md`（任务书）。
>
> 已交付：M0 最小 CLI 闭环（A–C）+ YSZ/SiC 文献参考评估器（D）+ Streamlit 界面（E）
> + 查表（F，曲线插值与越界处理）+ 分相结构（G，颗粒/铺层与跨相界面截断）
> + 受限阈值协议 / 七材料能力入口 / 水印同源（H）。
> 逐事件核查表**接入**（查表曲线进主循环）、加速与斜入射尚未开始，详见 `docs/reports/progress.md`。

---

## 1. 已实现能力

| 能力 | 状态 |
|---|---|
| 单坑 / 定点多脉冲 / 直线扫描 / 多遍蛇形栅格 | ✅ 可运行（`examples/*.json`） |
| 高斯光束 `F=2E/(πw²)·exp(-2r²/w²)`、`w(s)` 离焦、局部裁剪窗口 | ✅ |
| 统一时钟 `t_j = t0 + j/f` 的真实事件流（左闭右开、出光开关、无相位重置） | ✅ |
| 固定阈值对数去除核 `a = δ[ln(F/Fth)]₊`（先掩膜后取对数） | ✅ |
| 2.5D 高度场逐事件更新、去除体积 / ROI / 截面统计 | ✅ |
| 运行目录导出与重读（config / 卡快照 / 统计 / 截面 / 快照 / 诊断 / 事件） | ✅ |
| 材料卡迁移（F01/F02 → 执行卡）与能力推导 | ✅ |
| 取消 / 失败 / 完成三态与部分结果 | ✅ |
| **YSZ/SiC 文献参考评估器**（有效 N、阈值函数、平均率、协议累计深度） | ✅ 批次 D（T07），`python -m ufdemo reference` |
| **Streamlit 界面**（参数表单、形貌/截面/时间轴回放、参考评估器、查表、历史运行） | ✅ 批次 E（T09）+ F，`streamlit run app.py` |
| **查表**（曲线 schema、分段线性 / 保形 PCHIP、越界处理、语义路由） | ✅ 批次 F（T10），`python -m ufdemo table` |
| **分相结构**（`phase_at` / `next_different_interface`、颗粒 / 铺层、跨相界面截断） | ✅ 批次 G（T11–T13），`examples/alsic_particle_composite.json`、`examples/cfrp_laminated_ply.json` |
| **受限阈值协议 + 七材料能力入口 + 水印同源**（只按本事件入射能流判超阈、红线/缺口逐条实跑核验、导出与回放共用一个水印） | ✅ 批次 H（T14），`python -m ufdemo materials` / `tools/material_report.py` |
| 逐事件核查表**接入**（查表曲线进入逐事件主循环） | ❌ 本批保留不开放（细则第 7 节：只有 `event_depth_increment` 且协议适用时才可进） |
| 冻结几何批量加速 / 动态角度 | ❌ 批次 I、J（T17、T18） |

**明确不做**：热场、TTM 耦合、裂纹、分层、再沉积、深孔多次反射、机器学习、
完整五轴 CAM。旧 TTM 工作区保持独立、未被修改。

---

## 2. 安装（干净环境）

需要 Python ≥ 3.10。实测环境：Python 3.13.14 / Windows 11。

```bash
cd ultrafast-demo

# 建议使用独立虚拟环境
python -m venv .venv
.venv/Scripts/activate          # Windows

# source .venv/bin/activate     # Linux / macOS

# 方式一：可编辑安装（推荐，之后可直接用 python -m ufdemo）
pip install -e ".[dev]"

# 含界面依赖（批次 E：streamlit + plotly）
pip install -e ".[dev,ui]"

# 含查表依赖（批次 F：scipy，用于可选 PCHIP；缺它时 PCHIP 报 NOT_IMPLEMENTED）
pip install -e ".[dev,table]"

# 方式二：不安装，靠 PYTHONPATH 运行
pip install -r requirements.lock
export PYTHONPATH=src           # Windows: set PYTHONPATH=src
```

`requirements.lock` 是本机实际安装并验证通过的版本组合（numpy 2.3.5、
pytest 9.1.1、openpyxl 3.1.5；批次 E 追加 streamlit 1.63.0、plotly 7.0.0
及传递依赖；批次 F 追加 scipy 1.18.1），不是“全部最新版”。

可选依赖：`scipy`（批次 F 查表，**已安装**）、`streamlit` + `plotly`（批次 E 界面）、
`numba`（批次 I 可选加速，缺失时回退 NumPy）。

---

## 3. 一个小例子（完整可跑）

```bash

# 1) 准入校验
python -m ufdemo validate examples/analytic_single_pulse.json

# config.json  material_snapshot.json  metadata.json  final_surface.npz

# statistics.csv  profiles.csv  events.csv  diagnostics.json

# 光机所实验设计表（compressor → 脉宽 已转换）

**整理日期**：2026-09-19
**来源**：`E:/博士课题资料/光机所实验原始数据/`
**转换工具**：`../laser_proc_2026-09-18/tools/convert_pulse_columns.py`

---

## 为什么需要这批表

**原始设计表里那列叫「脉宽」，填的其实是 compressor 步数**（29400 / 36140 / … / 173500），**不是飞秒**。
直接当脉宽用，**工艺参数全错**。

本目录是**转换后的版本**：

- 原 `脉宽` 列 → **改名为 `compressor`**（名实相符）
- **新增 `脉宽_fs`** = 查表转换出的真实脉宽
- **保留 `中心X` / `中心Y`** —— 手改版本会把它丢掉，而**槽位配对必须用坐标**

### compressor ↔ 脉宽 标定（12 点，由设备标定表提供）

| compressor | 29400 | 36140 | 43800 | 58400 | 72900 | 87300 |
|---|---|---|---|---|---|---|
| **τ (fs)** | **223** | **500** | **1000** | **2000** | **3000** | **4000** |

| compressor | 101800 | 116200 | 130900 | 145300 | 159800 | 173500 |
|---|---|---|---|---|---|---|
| **τ (fs)** | 5000 | 6000 | 7000 | 8000 | 9000 | **10000** |

映射与线性插值见 `../laser_proc_2026-09-18/tools/compressor_pulse_table.py`
（**越界直接报错，绝不外推**）。

---

## 目录结构

```
design_tables_pulse_fs/                 共 37 个 CSV / 272 KB
├── SiC/                 SiC_line_design、矩形槽/{120正式组, 20pass, 60组}
├── CFRP/                cfrp_line_design、矩形槽/{120正式组_design, 60 pass}
├── 氧化锆/               120正式_design记录表、氧化锆_line_design、氧化锆_pass_design、补充 pass5_6
├── 铝基碳化硅/           line_design、矩形槽/{120正式_design, 20组_补充, 60组}
└── 实验设计表汇总/        LHS_120、正交 L125、各材料 line/pass 设计、单脉冲 72 组
```

抽查（氧化锆 pass，15 工艺 × 4 遍数）：

```
加工顺序,中心X,中心Y,compressor,频率,线间距,次数,速度,脉宽_fs
1,-1.1,-17.6,29400,40,0.004,1,20,223
2,-1.1,-18,29400,40,0.004,2,20,223
```

---

## ⚠️ 两种需要注意的表

| 表 | 情况 |
|---|---|
| `SiC_120_design_coded.csv`、`SiC_line_120_design_coded.csv` | **未包含** —— 值是 **1–5**，属**另一套编码**，本标定表管不了 |
| `实验设计表汇总/氧化锆直线.csv` | **已包含，但表结构本身是乱的**：列名 `compressor` 重复出现两次（第 2 列与第 9 列），第 9 列的值域混了 0.05–58400。本批给的是**对第 2 列那个 compressor 的转换结果**（末列有 `脉宽_fs`）⇒ **用之前先确认你要的是第 2 列**；整表**仍需人工整理** |

## ⚠️ 另一个坑：**别信列名，看值域**

`SiC_single_pulse_line_full_factorial_72_one_column.csv` 的**列名叫 `脉宽_fs`，值却是 compressor** ——
本目录已一并订正（改名 `compressor` + 新增正确的 `脉宽_fs`）。

---

## 配套

| 内容 | 位置 |
|---|---|
| 深度-遍数分析（产物 + 脚本） | `../laser_proc_2026-09-18/` |
| `.cag` 读取 → 槽深 | skill `keyence-cag-depth`（脚本见上目录 `tools/`） |

> ⚠️ **原始测量数据（`.cag`，GB 级）不在本仓库** —— 本目录只有**设计表**（工艺参数），
> 没有高度场。要完整复现还需原始 `.cag`。

File: docs/experiments/design_tables_pulse_fs/CFRP/cfrp_line_design.csv
加工顺序,X1,Y1,X2,Y2,线间距,compressor,频率,次数,速度,脉宽_fs
1,-3.4,-18.0,-3.2,-18.0,1,43800,10,1,5,1000
2,-3.4,-18.3,-3.2,-18.3,1,43800,20,2,10,1000
3,-3.4,-18.6,-3.2,-18.6,1,43800,10,2,10,1000
4,-3.4,-18.9,-3.2,-18.9,1,36140,5,5,10,500
5,-3.4,-19.2,-3.2,-19.2,1,43800,20,3,10,1000
6,-3.4,-19.5,-3.2,-19.5,1,58400,2,1,15,2000
7,-3.4,-19.8,-3.2,-19.8,1,87300,50,4,5,4000
8,-3.4,-20.1,-3.2,-20.1,1,87300,2,1,20,4000
9,-3.4,-20.4,-3.2,-20.4,1,36140,10,4,1,500
10,-3.4,-20.7,-3.2,-20.7,1,87300,2,1,5,4000
11,-3.4,-21.0,-3.2,-21.0,1,43800,20,5,1,1000
12,-3.4,-21.3,-3.2,-21.3,1,116200,10,1,1,6000
13,-3.4,-21.6,-3.2,-21.6,1,36140,10,5,20,500
14,-3.4,-21.9,-3.2,-21.9,1,116200,10,1,5,6000
15,-3.4,-22.2,-3.2,-22.2,1,87300,5,1,20,4000
16,-3.4,-22.5,-3.2,-22.5,1,43800,50,3,15,1000
17,-3.4,-22.8,-3.2,-22.8,1,36140,20,4,1,500
18,-3.4,-23.1,-3.2,-23.1,1,43800,5,4,15,1000
19,-3.4,-23.4,-3.2,-23.4,1,43800,10,5,1,1000
20,-3.4,-23.7,-3.2,-23.7,1,58400,5,4,20,2000
21,-3.4,-24.0,-3.2,-24.0,1,116200,20,3,5,6000
22,-3.4,-24.3,-3.2,-24.3,1,116200,5,2,15,6000
23,-3.4,-24.6,-3.2,-24.6,1,116200,50,2,15,6000
24,-3.4,-24.9,-3.2,-24.9,1,87300,5,4,5,4000
25,-3.7,-24.9,-3.5,-24.9,1,87300,20,5,10,4000
26,-3.7,-24.6,-3.5,-24.6,1,36140,5,3,20,500
27,-3.7,-24.3,-3.5,-24.3,1,116200,2,5,1,6000
28,-3.7,-24.0,-3.5,-24.0,1,116200,2,4,5,6000
29,-3.7,-23.7,-3.5,-23.7,1,58400,20,1,20,2000
30,-3.7,-23.4,-3.5,-23.4,1,36140,2,4,10,500
31,-3.7,-23.1,-3.5,-23.1,1,58400,20,5,20,2000
32,-3.7,-22.8,-3.5,-22.8,1,58400,20,4,15,2000
33,-3.7,-22.5,-3.5,-22.5,1,58400,5,1,1,2000
34,-3.7,-22.2,-3.5,-22.2,1,36140,50,2,5,500
35,-3.7,-21.9,-3.5,-21.9,1,36140,2,4,15,500
36,-3.7,-21.6,-3.5,-21.6,1,87300,50,1,10,4000
37,-3.7,-21.3,-3.5,-21.3,1,87300,2,5,5,4000
38,-3.7,-21.0,-3.5,-21.0,1,87300,5,3,5,4000
39,-3.7,-20.7,-3.5,-20.7,1,36140,10,5,10,500
40,-3.7,-20.4,-3.5,-20.4,1,87300,50,2,15,4000
41,-3.7,-20.1,-3.5,-20.1,1,116200,10,3,1,6000
42,-3.7,-19.8,-3.5,-19.8,1,116200,5,1,20,6000
43,-3.7,-19.5,-3.5,-19.5,1,116200,50,4,10,6000
44,-3.7,-19.2,-3.5,-19.2,1,87300,50,1,15,4000
45,-3.7,-18.9,-3.5,-18.9,1,87300,20,5,1,4000
46,-3.7,-18.6,-3.5,-18.6,1,43800,5,3,10,1000
47,-3.7,-18.3,-3.5,-18.3,1,43800,10,3,15,1000
48,-3.7,-18.0,-3.5,-18.0,1,116200,10,5,1,6000
49,-4.0,-18.0,-3.8,-18.0,1,36140,2,4,5,500
50,-4.0,-18.3,-3.8,-18.3,1,87300,5,4,20,4000
51,-4.0,-18.6,-3.8,-18.6,1,116200,10,1,20,6000
52,-4.0,-18.9,-3.8,-18.9,1,36140,2,4,20,500
53,-4.0,-19.2,-3.8,-19.2,1,116200,20,2,20,6000
54,-4.0,-19.5,-3.8,-19.5,1,36140,20,1,10,500
55,-4.0,-19.8,-3.8,-19.8,1,36140,50,4,15,500
56,-4.0,-20.1,-3.8,-20.1,1,58400,50,4,10,2000
57,-4.0,-20.4,-3.8,-20.4,1,58400,50,3,5,2000
58,-4.0,-20.7,-3.8,-20.7,1,87300,5,4,1,4000
59,-4.0,-21.0,-3.8,-21.0,1,58400,10,5,1,2000
60,-4.0,-21.3,-3.8,-21.3,1,43800,2,1,15,1000
61,-4.0,-21.6,-3.8,-21.6,1,58400,2,3,10,2000
62,-4.0,-21.9,-3.8,-21.9,1,58400,5,5,10,2000
63,-4.0,-22.2,-3.8,-22.2,1,116200,20,1,10,6000
64,-4.0,-22.5,-3.8,-22.5,1,36140,2,3,20,500
65,-4.0,-22.8,-3.8,-22.8,1,43800,10,2,1,1000
66,-4.0,-23.1,-3.8,-23.1,1,43800,5,3,1,1000
67,-4.0,-23.4,-3.8,-23.4,1,43800,50,5,10,1000
68,-4.0,-23.7,-3.8,-23.7,1,116200,5,5,20,6000
69,-4.0,-24.0,-3.8,-24.0,1,58400,10,1,10,2000
70,-4.0,-24.3,-3.8,-24.3,1,116200,10,3,15,6000
71,-4.0,-24.6,-3.8,-24.6,1,36140,20,1,5,500
72,-4.0,-24.9,-3.8,-24.9,1,87300,50,3,5,4000
73,-4.3,-24.9,-4.1,-24.9,1,87300,2,1,15,4000
74,-4.3,-24.6,-4.1,-24.6,1,116200,10,2,5,6000
75,-4.3,-24.3,-4.1,-24.3,1,36140,5,1,15,500
76,-4.3,-24.0,-4.1,-24.0,1,58400,10,2,10,2000
77,-4.3,-23.7,-4.1,-23.7,1,36140,2,3,5,500
78,-4.3,-23.4,-4.1,-23.4,1,58400,10,5,10,2000
79,-4.3,-23.1,-4.1,-23.1,1,43800,5,2,1,1000
80,-4.3,-22.8,-4.1,-22.8,1,36140,2,2,20,500
81,-4.3,-22.5,-4.1,-22.5,1,36140,50,4,5,500
82,-4.3,-22.2,-4.1,-22.2,1,43800,2,5,20,1000
83,-4.3,-21.9,-4.1,-21.9,1,43800,20,5,10,1000
84,-4.3,-21.6,-4.1,-21.6,1,87300,2,2,15,4000
85,-4.3,-21.3,-4.1,-21.3,1,36140,20,5,1,500
86,-4.3,-21.0,-4.1,-21.0,1,58400,5,2,15,2000
87,-4.3,-20.7,-4.1,-20.7,1,58400,20,2,20,2000
88,-4.3,-20.4,-4.1,-20.4,1,116200,20,3,20,6000
89,-4.3,-20.1,-4.1,-20.1,1,58400,50,2,20,2000
90,-4.3,-19.8,-4.1,-19.8,1,87300,10,4,1,4000
91,-4.3,-19.5,-4.1,-19.5,1,116200,10,3,20,6000
92,-4.3,-19.2,-4.1,-19.2,1,36140,50,3,15,500
93,-4.3,-18.9,-4.1,-18.9,1,87300,20,3,1,4000
94,-4.3,-18.6,-4.1,-18.6,1,58400,50,3,20,2000
95,-4.3,-18.3,-4.1,-18.3,1,116200,2,2,1,6000
96,-4.3,-18.0,-4.1,-18.0,1,43800,20,5,5,1000
97,-4.6,-18.0,-4.4,-18.0,1,43800,50,4,10,1000
98,-4.6,-18.3,-4.4,-18.3,1,58400,5,5,15,2000
99,-4.6,-18.6,-4.4,-18.6,1,58400,2,4,1,2000
100,-4.6,-18.9,-4.4,-18.9,1,87300,5,2,15,4000
101,-4.6,-19.2,-4.4,-19.2,1,36140,50,5,5,500
102,-4.6,-19.5,-4.4,-19.5,1,116200,20,1,1,6000
103,-4.6,-19.8,-4.4,-19.8,1,58400,50,4,5,2000
104,-4.6,-20.1,-4.4,-20.1,1,87300,10,3,10,4000
105,-4.6,-20.4,-4.4,-20.4,1,36140,5,5,15,500
106,-4.6,-20.7,-4.4,-20.7,1,116200,50,4,15,6000
107,-4.6,-21.0,-4.4,-21.0,1,58400,50,2,5,2000
108,-4.6,-21.3,-4.4,-21.3,1,43800,5,3,5,1000
109,-4.6,-21.6,-4.4,-21.6,1,87300,2,1,1,4000
110,-4.6,-21.9,-4.4,-21.9,1,116200,20,2,5,6000
111,-4.6,-22.2,-4.4,-22.2,1,58400,10,1,15,2000
112,-4.6,-22.5,-4.4,-22.5,1,43800,5,1,20,1000
113,-4.6,-22.8,-4.4,-22.8,1,87300,50,5,10,4000
114,-4.6,-23.1,-4.4,-23.1,1,43800,2,2,5,1000
115,-4.6,-23.4,-4.4,-23.4,1,58400,10,2,1,2000
116,-4.6,-23.7,-4.4,-23.7,1,36140,20,2,20,500
117,-4.6,-24.0,-4.4,-24.0,1,116200,2,2,10,6000
118,-4.6,-24.3,-4.4,-24.3,1,43800,2,3,20,1000
119,-4.6,-24.6,-4.4,-24.6,1,43800,20,4,15,1000
120,-4.6,-24.9,-4.4,-24.9,1,87300,50,3,1,4000
