Repository: milumilelu/ultrafast-laser-demo

# ultrafast-demo —— 七种材料超快激光加工 Demo（M0 + 批次 D–H）

> 版本：`0.6.0-h1`｜日期：2026-09-11｜状态：**批次 A–H 已实施并通过验收；M0 已放行，M1/M2 条件齐备待审批**
>
> 依据：上层目录 `ultrafast_laser_demo_execution_spec.md`（执行细则）与
> `ultrafast_laser_demo_task_plan.md`（任务书）。
>
> 已交付：M0 最小 CLI 闭环（A–C）+ YSZ/SiC 文献参考评估器（D）+ Streamlit 界面（E）
> + 查表（F，曲线插值与越界处理）+ 分相结构（G，颗粒/铺层与跨相界面截断）
> + 受限阈值协议 / 七材料能力入口 / 水印同源（H）。
> 逐事件核查表**接入**（查表曲线进主循环）、加速与斜入射尚未开始，详见 `docs/reports/progress.md`。

---

## 1. 已实现能力

| 能力 | 状态 |
|---|---|
| 单坑 / 定点多脉冲 / 直线扫描 / 多遍蛇形栅格 | ✅ 可运行（`examples/*.json`） |
| 高斯光束 `F=2E/(πw²)·exp(-2r²/w²)`、`w(s)` 离焦、局部裁剪窗口 | ✅ |
| 统一时钟 `t_j = t0 + j/f` 的真实事件流（左闭右开、出光开关、无相位重置） | ✅ |
| 固定阈值对数去除核 `a = δ[ln(F/Fth)]₊`（先掩膜后取对数） | ✅ |
| 2.5D 高度场逐事件更新、去除体积 / ROI / 截面统计 | ✅ |
| 运行目录导出与重读（config / 卡快照 / 统计 / 截面 / 快照 / 诊断 / 事件） | ✅ |
| 材料卡迁移（F01/F02 → 执行卡）与能力推导 | ✅ |
| 取消 / 失败 / 完成三态与部分结果 | ✅ |
| **YSZ/SiC 文献参考评估器**（有效 N、阈值函数、平均率、协议累计深度） | ✅ 批次 D（T07），`python -m ufdemo reference` |
| **Streamlit 界面**（参数表单、形貌/截面/时间轴回放、参考评估器、查表、历史运行） | ✅ 批次 E（T09）+ F，`streamlit run app.py` |
| **查表**（曲线 schema、分段线性 / 保形 PCHIP、越界处理、语义路由） | ✅ 批次 F（T10），`python -m ufdemo table` |
| **分相结构**（`phase_at` / `next_different_interface`、颗粒 / 铺层、跨相界面截断） | ✅ 批次 G（T11–T13），`examples/alsic_particle_composite.json`、`examples/cfrp_laminated_ply.json` |
| **受限阈值协议 + 七材料能力入口 + 水印同源**（只按本事件入射能流判超阈、红线/缺口逐条实跑核验、导出与回放共用一个水印） | ✅ 批次 H（T14），`python -m ufdemo materials` / `tools/material_report.py` |
| 逐事件核查表**接入**（查表曲线进入逐事件主循环） | ❌ 本批保留不开放（细则第 7 节：只有 `event_depth_increment` 且协议适用时才可进） |
| 冻结几何批量加速 / 动态角度 | ❌ 批次 I、J（T17、T18） |

**明确不做**：热场、TTM 耦合、裂纹、分层、再沉积、深孔多次反射、机器学习、
完整五轴 CAM。旧 TTM 工作区保持独立、未被修改。

---

## 2. 安装（干净环境）

需要 Python ≥ 3.10。实测环境：Python 3.13.14 / Windows 11。

```bash
cd ultrafast-demo

# 建议使用独立虚拟环境
python -m venv .venv
.venv/Scripts/activate          # Windows

# source .venv/bin/activate     # Linux / macOS

# 方式一：可编辑安装（推荐，之后可直接用 python -m ufdemo）
pip install -e ".[dev]"

# 含界面依赖（批次 E：streamlit + plotly）
pip install -e ".[dev,ui]"

# 含查表依赖（批次 F：scipy，用于可选 PCHIP；缺它时 PCHIP 报 NOT_IMPLEMENTED）
pip install -e ".[dev,table]"

# 方式二：不安装，靠 PYTHONPATH 运行
pip install -r requirements.lock
export PYTHONPATH=src           # Windows: set PYTHONPATH=src
```

`requirements.lock` 是本机实际安装并验证通过的版本组合（numpy 2.3.5、
pytest 9.1.1、openpyxl 3.1.5；批次 E 追加 streamlit 1.63.0、plotly 7.0.0
及传递依赖；批次 F 追加 scipy 1.18.1），不是“全部最新版”。

可选依赖：`scipy`（批次 F 查表，**已安装**）、`streamlit` + `plotly`（批次 E 界面）、
`numba`（批次 I 可选加速，缺失时回退 NumPy）。

---

## 3. 一个小例子（完整可跑）

```bash

# 1) 准入校验
python -m ufdemo validate examples/analytic_single_pulse.json

# config.json  material_snapshot.json  metadata.json  final_surface.npz

# statistics.csv  profiles.csv  events.csv  diagnostics.json

# 光机所实验设计表（compressor → 脉宽 已转换）

**整理日期**：2026-09-19
**来源**：`E:/博士课题资料/光机所实验原始数据/`
**转换工具**：`../laser_proc_2026-09-18/tools/convert_pulse_columns.py`

---

## 为什么需要这批表

**原始设计表里那列叫「脉宽」，填的其实是 compressor 步数**（29400 / 36140 / … / 173500），**不是飞秒**。
直接当脉宽用，**工艺参数全错**。

本目录是**转换后的版本**：

- 原 `脉宽` 列 → **改名为 `compressor`**（名实相符）
- **新增 `脉宽_fs`** = 查表转换出的真实脉宽
- **保留 `中心X` / `中心Y`** —— 手改版本会把它丢掉，而**槽位配对必须用坐标**

### compressor ↔ 脉宽 标定（12 点，由设备标定表提供）

| compressor | 29400 | 36140 | 43800 | 58400 | 72900 | 87300 |
|---|---|---|---|---|---|---|
| **τ (fs)** | **223** | **500** | **1000** | **2000** | **3000** | **4000** |

| compressor | 101800 | 116200 | 130900 | 145300 | 159800 | 173500 |
|---|---|---|---|---|---|---|
| **τ (fs)** | 5000 | 6000 | 7000 | 8000 | 9000 | **10000** |

映射与线性插值见 `../laser_proc_2026-09-18/tools/compressor_pulse_table.py`
（**越界直接报错，绝不外推**）。

---

## 目录结构

```
design_tables_pulse_fs/                 共 37 个 CSV / 272 KB
├── SiC/                 SiC_line_design、矩形槽/{120正式组, 20pass, 60组}
├── CFRP/                cfrp_line_design、矩形槽/{120正式组_design, 60 pass}
├── 氧化锆/               120正式_design记录表、氧化锆_line_design、氧化锆_pass_design、补充 pass5_6
├── 铝基碳化硅/           line_design、矩形槽/{120正式_design, 20组_补充, 60组}
└── 实验设计表汇总/        LHS_120、正交 L125、各材料 line/pass 设计、单脉冲 72 组
```

抽查（氧化锆 pass，15 工艺 × 4 遍数）：

```
加工顺序,中心X,中心Y,compressor,频率,线间距,次数,速度,脉宽_fs
1,-1.1,-17.6,29400,40,0.004,1,20,223
2,-1.1,-18,29400,40,0.004,2,20,223
```

---

## ⚠️ 两种需要注意的表

| 表 | 情况 |
|---|---|
| `SiC_120_design_coded.csv`、`SiC_line_120_design_coded.csv` | **未包含** —— 值是 **1–5**，属**另一套编码**，本标定表管不了 |
| `实验设计表汇总/氧化锆直线.csv` | **已包含，但表结构本身是乱的**：列名 `compressor` 重复出现两次（第 2 列与第 9 列），第 9 列的值域混了 0.05–58400。本批给的是**对第 2 列那个 compressor 的转换结果**（末列有 `脉宽_fs`）⇒ **用之前先确认你要的是第 2 列**；整表**仍需人工整理** |

## ⚠️ 另一个坑：**别信列名，看值域**

`SiC_single_pulse_line_full_factorial_72_one_column.csv` 的**列名叫 `脉宽_fs`，值却是 compressor** ——
本目录已一并订正（改名 `compressor` + 新增正确的 `脉宽_fs`）。

---

## 配套

| 内容 | 位置 |
|---|---|
| 深度-遍数分析（产物 + 脚本） | `../laser_proc_2026-09-18/` |
| `.cag` 读取 → 槽深 | skill `keyence-cag-depth`（脚本见上目录 `tools/`） |

> ⚠️ **原始测量数据（`.cag`，GB 级）不在本仓库** —— 本目录只有**设计表**（工艺参数），
> 没有高度场。要完整复现还需原始 `.cag`。

File: docs/experiments/design_tables_pulse_fs/实验设计表汇总/pass实验/CFRP_pass_design_10x6.csv
加工顺序,中心X,中心Y,compressor,脉宽_fs,频率,线间距,次数,速度
1,-5,-18,36140,500,2,0.006,1,20,500
2,-5,-18.4,36140,500,2,0.006,2,20,500
3,-5,-18.8,36140,500,2,0.006,3,20,500
4,-5,-19.2,36140,500,2,0.006,4,20,500
5,-5,-19.6,36140,500,2,0.006,5,20,500
6,-5,-20,36140,500,2,0.006,6,20,500
7,-5,-20.4,116200,6000,2,0.006,1,15,6000
8,-5,-20.8,116200,6000,2,0.006,2,15,6000
9,-5,-21.2,116200,6000,2,0.006,3,15,6000
10,-5,-21.6,116200,6000,2,0.006,4,15,6000
11,-5,-22,116200,6000,2,0.006,5,15,6000
12,-5,-22.4,116200,6000,2,0.006,6,15,6000
13,-5.4,-22.4,58400,2000,10,0.005,1,20,2000
14,-5.4,-22,58400,2000,10,0.005,2,20,2000
15,-5.4,-21.6,58400,2000,10,0.005,3,20,2000
16,-5.4,-21.2,58400,2000,10,0.005,4,20,2000
17,-5.4,-20.8,58400,2000,10,0.005,5,20,2000
18,-5.4,-20.4,58400,2000,10,0.005,6,20,2000
19,-5.4,-20,36140,500,10,0.004,1,10,500
20,-5.4,-19.6,36140,500,10,0.004,2,10,500
21,-5.4,-19.2,36140,500,10,0.004,3,10,500
22,-5.4,-18.8,36140,500,10,0.004,4,10,500
23,-5.4,-18.4,36140,500,10,0.004,5,10,500
24,-5.4,-18,36140,500,10,0.004,6,10,500
25,-5.8,-18,43800,1000,20,0.004,1,10,1000
26,-5.8,-18.4,43800,1000,20,0.004,2,10,1000
27,-5.8,-18.8,43800,1000,20,0.004,3,10,1000
28,-5.8,-19.2,43800,1000,20,0.004,4,10,1000
29,-5.8,-19.6,43800,1000,20,0.004,5,10,1000
30,-5.8,-20,43800,1000,20,0.004,6,10,1000
31,-5.8,-20.4,58400,2000,10,0.003,1,15,2000
32,-5.8,-20.8,58400,2000,10,0.003,2,15,2000
33,-5.8,-21.2,58400,2000,10,0.003,3,15,2000
34,-5.8,-21.6,58400,2000,10,0.003,4,15,2000
35,-5.8,-22,58400,2000,10,0.003,5,15,2000
36,-5.8,-22.4,58400,2000,10,0.003,6,15,2000
37,-6.2,-22.4,116200,6000,50,0.004,1,10,6000
38,-6.2,-22,116200,6000,50,0.004,2,10,6000
39,-6.2,-21.6,116200,6000,50,0.004,3,10,6000
40,-6.2,-21.2,116200,6000,50,0.004,4,10,6000
41,-6.2,-20.8,116200,6000,50,0.004,5,10,6000
42,-6.2,-20.4,116200,6000,50,0.004,6,10,6000
43,-6.2,-20,36140,500,50,0.002,1,1,500
44,-6.2,-19.6,36140,500,50,0.002,2,1,500
45,-6.2,-19.2,36140,500,50,0.002,3,1,500
46,-6.2,-18.8,36140,500,50,0.002,4,1,500
47,-6.2,-18.4,36140,500,50,0.002,5,1,500
48,-6.2,-18,36140,500,50,0.002,6,1,500
49,-6.6,-18,58400,2000,50,0.002,1,5,2000
50,-6.6,-18.4,58400,2000,50,0.002,2,5,2000
51,-6.6,-18.8,58400,2000,50,0.002,3,5,2000
52,-6.6,-19.2,58400,2000,50,0.002,4,5,2000
53,-6.6,-19.6,58400,2000,50,0.002,5,5,2000
54,-6.6,-20,58400,2000,50,0.002,6,5,2000
55,-6.6,-20.4,116200,6000,50,0.003,1,1,6000
56,-6.6,-20.8,116200,6000,50,0.003,2,1,6000
57,-6.6,-21.2,116200,6000,50,0.003,3,1,6000
58,-6.6,-21.6,116200,6000,50,0.003,4,1,6000
59,-6.6,-22,116200,6000,50,0.003,5,1,6000
60,-6.6,-22.4,116200,6000,50,0.003,6,1,6000
