Repository: milumilelu/ultrafast-laser-demo

# ultrafast-demo —— 七种材料超快激光加工 Demo（M0 + 批次 D–H）

> 版本：`0.6.0-h1`｜日期：2026-09-11｜状态：**批次 A–H 已实施并通过验收；M0 已放行，M1/M2 条件齐备待审批**
>
> 依据：上层目录 `ultrafast_laser_demo_execution_spec.md`（执行细则）与
> `ultrafast_laser_demo_task_plan.md`（任务书）。
>
> 已交付：M0 最小 CLI 闭环（A–C）+ YSZ/SiC 文献参考评估器（D）+ Streamlit 界面（E）
> + 查表（F，曲线插值与越界处理）+ 分相结构（G，颗粒/铺层与跨相界面截断）
> + 受限阈值协议 / 七材料能力入口 / 水印同源（H）。
> 逐事件核查表**接入**（查表曲线进主循环）、加速与斜入射尚未开始，详见 `docs/reports/progress.md`。

---

## 1. 已实现能力

| 能力 | 状态 |
|---|---|
| 单坑 / 定点多脉冲 / 直线扫描 / 多遍蛇形栅格 | ✅ 可运行（`examples/*.json`） |
| 高斯光束 `F=2E/(πw²)·exp(-2r²/w²)`、`w(s)` 离焦、局部裁剪窗口 | ✅ |
| 统一时钟 `t_j = t0 + j/f` 的真实事件流（左闭右开、出光开关、无相位重置） | ✅ |
| 固定阈值对数去除核 `a = δ[ln(F/Fth)]₊`（先掩膜后取对数） | ✅ |
| 2.5D 高度场逐事件更新、去除体积 / ROI / 截面统计 | ✅ |
| 运行目录导出与重读（config / 卡快照 / 统计 / 截面 / 快照 / 诊断 / 事件） | ✅ |
| 材料卡迁移（F01/F02 → 执行卡）与能力推导 | ✅ |
| 取消 / 失败 / 完成三态与部分结果 | ✅ |
| **YSZ/SiC 文献参考评估器**（有效 N、阈值函数、平均率、协议累计深度） | ✅ 批次 D（T07），`python -m ufdemo reference` |
| **Streamlit 界面**（参数表单、形貌/截面/时间轴回放、参考评估器、查表、历史运行） | ✅ 批次 E（T09）+ F，`streamlit run app.py` |
| **查表**（曲线 schema、分段线性 / 保形 PCHIP、越界处理、语义路由） | ✅ 批次 F（T10），`python -m ufdemo table` |
| **分相结构**（`phase_at` / `next_different_interface`、颗粒 / 铺层、跨相界面截断） | ✅ 批次 G（T11–T13），`examples/alsic_particle_composite.json`、`examples/cfrp_laminated_ply.json` |
| **受限阈值协议 + 七材料能力入口 + 水印同源**（只按本事件入射能流判超阈、红线/缺口逐条实跑核验、导出与回放共用一个水印） | ✅ 批次 H（T14），`python -m ufdemo materials` / `tools/material_report.py` |
| 逐事件核查表**接入**（查表曲线进入逐事件主循环） | ❌ 本批保留不开放（细则第 7 节：只有 `event_depth_increment` 且协议适用时才可进） |
| 冻结几何批量加速 / 动态角度 | ❌ 批次 I、J（T17、T18） |

**明确不做**：热场、TTM 耦合、裂纹、分层、再沉积、深孔多次反射、机器学习、
完整五轴 CAM。旧 TTM 工作区保持独立、未被修改。

---

## 2. 安装（干净环境）

需要 Python ≥ 3.10。实测环境：Python 3.13.14 / Windows 11。

```bash
cd ultrafast-demo

# 建议使用独立虚拟环境
python -m venv .venv
.venv/Scripts/activate          # Windows

# source .venv/bin/activate     # Linux / macOS

# 方式一：可编辑安装（推荐，之后可直接用 python -m ufdemo）
pip install -e ".[dev]"

# 含界面依赖（批次 E：streamlit + plotly）
pip install -e ".[dev,ui]"

# 含查表依赖（批次 F：scipy，用于可选 PCHIP；缺它时 PCHIP 报 NOT_IMPLEMENTED）
pip install -e ".[dev,table]"

# 方式二：不安装，靠 PYTHONPATH 运行
pip install -r requirements.lock
export PYTHONPATH=src           # Windows: set PYTHONPATH=src
```

`requirements.lock` 是本机实际安装并验证通过的版本组合（numpy 2.3.5、
pytest 9.1.1、openpyxl 3.1.5；批次 E 追加 streamlit 1.63.0、plotly 7.0.0
及传递依赖；批次 F 追加 scipy 1.18.1），不是“全部最新版”。

可选依赖：`scipy`（批次 F 查表，**已安装**）、`streamlit` + `plotly`（批次 E 界面）、
`numba`（批次 I 可选加速，缺失时回退 NumPy）。

---

## 3. 一个小例子（完整可跑）

```bash

# 1) 准入校验
python -m ufdemo validate examples/analytic_single_pulse.json

# config.json  material_snapshot.json  metadata.json  final_surface.npz

# statistics.csv  profiles.csv  events.csv  diagnostics.json

# 光机所实验设计表（compressor → 脉宽 已转换）

**整理日期**：2026-09-19
**来源**：`E:/博士课题资料/光机所实验原始数据/`
**转换工具**：`../laser_proc_2026-09-18/tools/convert_pulse_columns.py`

---

## 为什么需要这批表

**原始设计表里那列叫「脉宽」，填的其实是 compressor 步数**（29400 / 36140 / … / 173500），**不是飞秒**。
直接当脉宽用，**工艺参数全错**。

本目录是**转换后的版本**：

- 原 `脉宽` 列 → **改名为 `compressor`**（名实相符）
- **新增 `脉宽_fs`** = 查表转换出的真实脉宽
- **保留 `中心X` / `中心Y`** —— 手改版本会把它丢掉，而**槽位配对必须用坐标**

### compressor ↔ 脉宽 标定（12 点，由设备标定表提供）

| compressor | 29400 | 36140 | 43800 | 58400 | 72900 | 87300 |
|---|---|---|---|---|---|---|
| **τ (fs)** | **223** | **500** | **1000** | **2000** | **3000** | **4000** |

| compressor | 101800 | 116200 | 130900 | 145300 | 159800 | 173500 |
|---|---|---|---|---|---|---|
| **τ (fs)** | 5000 | 6000 | 7000 | 8000 | 9000 | **10000** |

映射与线性插值见 `../laser_proc_2026-09-18/tools/compressor_pulse_table.py`
（**越界直接报错，绝不外推**）。

---

## 目录结构

```
design_tables_pulse_fs/                 共 37 个 CSV / 272 KB
├── SiC/                 SiC_line_design、矩形槽/{120正式组, 20pass, 60组}
├── CFRP/                cfrp_line_design、矩形槽/{120正式组_design, 60 pass}
├── 氧化锆/               120正式_design记录表、氧化锆_line_design、氧化锆_pass_design、补充 pass5_6
├── 铝基碳化硅/           line_design、矩形槽/{120正式_design, 20组_补充, 60组}
└── 实验设计表汇总/        LHS_120、正交 L125、各材料 line/pass 设计、单脉冲 72 组
```

抽查（氧化锆 pass，15 工艺 × 4 遍数）：

```
加工顺序,中心X,中心Y,compressor,频率,线间距,次数,速度,脉宽_fs
1,-1.1,-17.6,29400,40,0.004,1,20,223
2,-1.1,-18,29400,40,0.004,2,20,223
```

---

## ⚠️ 两种需要注意的表

| 表 | 情况 |
|---|---|
| `SiC_120_design_coded.csv`、`SiC_line_120_design_coded.csv` | **未包含** —— 值是 **1–5**，属**另一套编码**，本标定表管不了 |
| `实验设计表汇总/氧化锆直线.csv` | **已包含，但表结构本身是乱的**：列名 `compressor` 重复出现两次（第 2 列与第 9 列），第 9 列的值域混了 0.05–58400。本批给的是**对第 2 列那个 compressor 的转换结果**（末列有 `脉宽_fs`）⇒ **用之前先确认你要的是第 2 列**；整表**仍需人工整理** |

## ⚠️ 另一个坑：**别信列名，看值域**

`SiC_single_pulse_line_full_factorial_72_one_column.csv` 的**列名叫 `脉宽_fs`，值却是 compressor** ——
本目录已一并订正（改名 `compressor` + 新增正确的 `脉宽_fs`）。

---

## 配套

| 内容 | 位置 |
|---|---|
| 深度-遍数分析（产物 + 脚本） | `../laser_proc_2026-09-18/` |
| `.cag` 读取 → 槽深 | skill `keyence-cag-depth`（脚本见上目录 `tools/`） |

> ⚠️ **原始测量数据（`.cag`，GB 级）不在本仓库** —— 本目录只有**设计表**（工艺参数），
> 没有高度场。要完整复现还需原始 `.cag`。

File: docs/experiments/design_tables_pulse_fs/实验设计表汇总/正式实验/CFRP200矩形.csv
,序号,compressor,频率,间距,次数,速度,,时间,,,脉宽_fs
1,,36140,2,0.004,1,10,,,,,500
2,3,36140,2,0.004,4,10,,,,,500
3,4,36140,2,0.003,6,15,,2008,,,500
4,9,36140,2,0.002,5,20,,2011,,,500
5,10,36140,2,0.006,3,10,*,2015,,,500
6,13,36140,2,0.006,6,20,,2016,,,500
7,18,36140,2,0.005,4,15,,2018,,,500
8,25,36140,2,0.006,6,5,,2020,,,500
9,30,36140,2,0.005,6,10,,2022,,,500
10,34,36140,2,0.004,5,1,*,2024,,,500
11,,36140,5,0.004,5,1,,2027,,,500
12,37,36140,5,0.003,2,1,,2030,,,500
13,44,36140,5,0.005,6,10,,2032,,,500
14,,36140,5,0.005,6,20,,2035,,,500
15,52,36140,5,0.005,5,20,*,2036,,,500
16,56,36140,5,0.006,3,15,,2038,,,500
17,57,36140,5,0.002,5,1,,2039,,,500
18,60,36140,10,0.005,2,10,,2044,,,500
19,66,36140,10,0.005,5,20,,2045,,,500
20,70,36140,10,0.004,4,20,*,2047,,,500
21,82,36140,10,0.003,2,20,,2049,,,500
22,70,36140,20,0.004,4,20,,2051,,,500
23,82,36140,20,0.003,2,20,,2052,,,500
24,84,36140,20,0.003,6,1,,2054,,,500
25,89,36140,20,0.003,2,15,*,2058,,,500
26,93,36140,20,0.004,4,1,,2100,,,500
27,97,36140,20,0.002,3,1,,2102,,,500
28,114,36140,50,0.005,5,1,,2105,,,500
29,118,36140,50,0.006,6,20,,2108,,,500
30,5,43800,2,0.002,4,10,*,2110,,,1000
31,11,43800,2,0.006,2,20,,2114,,,1000
32,16,43800,5,0.005,3,15,,2115,,,1000
33,23,43800,5,0.003,5,10,,2116,,,1000
34,24,43800,5,0.002,5,10,,2120,,,1000
35,33,43800,5,0.004,3,10,*,2124,,,1000
36,38,43800,5,0.003,2,15,,2126,,,1000
37,46,43800,10,0.004,4,1,,2128,,,1000
38,47,43800,10,0.003,6,20,,2131,,,1000
39,53,43800,10,0.003,3,1,,2134,,,1000
40,54,43800,10,0.005,2,20,*,2137,,,1000
41,63,43800,10,0.006,4,20,,2138,,,1000
42,64,43800,10,0.005,6,5,,2139,,,1000
43,68,43800,20,0.006,4,15,,2141,,,1000
44,69,43800,20,0.002,3,15,,2143,,,1000
45,72,43800,20,0.006,6,20,*,2146,,,1000
46,75,43800,20,0.004,2,1,,2147,,,1000
47,,,,,,,,2152,废数据,78+81在同一位置重复加工,
48,78,43800,20,0.005,6,1,,2154,,,1000
49,81,43800,20,0.004,6,5,,2157,,,1000
50,94,43800,50,0.004,4,10,,2200,,,1000
51,95,43800,50,0.006,4,15,*,2203,,,1000
52,100,43800,50,0.006,6,20,,2204,,,1000
53,106,43800,50,0.005,5,20,,2207,,,1000
54,110,43800,50,0.004,4,5,,2212,,,1000
55,6,58400,2,0.006,4,15,,2214,,,2000
,12,58400,2,0.004,3,15,,2216,,,2000
57,17,58400,2,0.002,3,15,*,2219,,,2000
58,20,58400,5,0.002,3,5,,2224,,,2000
59,21,58400,5,0.002,4,5,,2227,,,2000
60,26,58400,5,0.002,3,15,,2230,,,2000
61,29,58400,5,0.006,5,5,,2233,,,2000
62,39,58400,10,0.003,3,5,*,2235,,,2000
63,45,58400,10,0.004,5,1,,2238,,,2000
64,49,58400,10,0.003,4,15,,2241,,,2000
65,55,58400,10,0.006,2,5,,2243,,,2000
66,59,58400,10,0.004,4,15,,2244,,,2000
67,61,58400,20,0.003,3,20,*,2246,,,2000
68,62,58400,20,0.005,3,5,,2248,,,2000
69,65,58400,20,0.005,3,20,,2249,,,2000
70,76,58400,20,0.004,5,5,,2250,,,2000
71,77,58400,20,0.003,6,15,,2253,,,2000
72,83,58400,50,0.006,3,1,*,2256,,,2000
73,85,58400,50,0.006,6,1,,2257,,,2000
74,90,58400,50,0.002,6,20,,2300,,,2000
75,99,58400,50,0.002,4,5,,2304,,,2000
76,104,58400,50,0.003,2,10,,2307,,,2000
77,105,58400,50,0.002,2,5,*,2308,,,2000
78,115,58400,50,0.003,5,15,,2310,,,2000
79,40,87300,2,0.004,2,5,,2314,,,4000
80,74,87300,2,0.002,6,20,,2315,,,4000
81,80,87300,2,0.002,6,5,,2318,,,4000
82,91,87300,2,0.004,4,1,*,2325,,,4000
83,8,87300,5,0.002,3,10,,2327,,,4000
84,107,87300,5,0.005,2,10,,2329,,,4000
85,113,87300,5,0.006,3,10,,2331,,,4000
86,22,87300,10,0.002,5,1,,2332,,,4000
87,27,87300,10,0.003,4,1,*,2336,,,4000
88,42,87300,10,0.006,2,5,,2340,,,4000
89,43,87300,10,0.004,2,20,,2341,,,4000
90,86,87300,10,0.003,3,10,*,2342,换行了,,4000
91,,87300,10,0.003,3,15,,2347,,,4000
92,101,87300,10,0.003,6,15,,2349,,,4000
93,108,87300,10,0.002,5,5,,2352,,,4000
94,120,87300,10,0.006,5,5,,2356,,,4000
95,14,87300,20,0.005,4,20,*,2358,,,4000
96,32,87300,20,0.005,2,20,,2359,,,4000
97,31,87300,50,0.004,2,10,,0000,,,4000
98,36,87300,50,0.003,3,1,,0002,,,4000
99,50,87300,50,0.006,6,10,,0004,,,4000
100,71,87300,50,0.005,5,1,*,0006,,,4000
101,112,87300,50,0.003,4,15,,0008,,,4000
102,119,87300,50,0.005,3,5,,0010,,,4000
103,1,87300,50,0.006,5,10,,0011,,,4000
104,41,116200,2,0.003,3,1,,0013,,,6000
105,51,116200,2,0.005,6,20,,0016,,,6000
,,116200,2,0.005,6,20,*,0019,,,6000
106,67,116200,2,0.002,5,1,,0021,,,6000
107,79,116200,2,0.005,4,15,,0026,,,6000
108,96,116200,2,0.004,2,10,,0027,,,6000
109,102,116200,2,0.004,5,10,,0028,,,6000
110,103,116200,2,0.004,2,5,*,0030,,,6000
,,116200,2,0.002,5,10,,0031,,,6000
111,28,116200,5,0.002,5,10,,0036,,,6000
112,58,116200,5,0.003,2,5,,0039,,,6000
113,88,116200,5,0.006,2,10,,0043,,,6000
114,98,116200,5,0.005,4,10,,0044,,,6000
115,111,116200,5,0.002,6,1,*,0045,,,6000
116,116,116200,5,0.005,2,10,,0051,,,6000
117,2,116200,10,0.003,5,15,,0052,,,6000
118,109,116200,10,0.006,3,20,,0055,,,6000
119,117,116200,10,0.004,4,5,,0056,,,6000
120,7,116200,20,0.002,6,5,*,0058,,,6000
121,15,116200,20,0.006,2,15,,0102,,,6000
122,35,116200,20,0.002,5,15,,0103,,,6000
123,48,116200,20,0.002,3,20,,0107,,,6000
124,87,116200,20,0.005,5,5,,0109,,,6000
125,19,116200,50,0.003,4,15,,0111,,,6000
126,73,116200,50,0.002,2,1,,0113,,,6000
127,92,116200,50,0.004,6,1,,0115,,,6000
128,,,,,,,,,,,
129,,,,,,,,,,,
