Repository: milumilelu/ultrafast-laser-demo

# ultrafast-demo —— 七种材料超快激光加工 Demo（M0 + 批次 D–H）

> 版本：`0.6.0-h1`｜日期：2026-09-11｜状态：**批次 A–H 已实施并通过验收；M0 已放行，M1/M2 条件齐备待审批**
>
> 依据：上层目录 `ultrafast_laser_demo_execution_spec.md`（执行细则）与
> `ultrafast_laser_demo_task_plan.md`（任务书）。
>
> 已交付：M0 最小 CLI 闭环（A–C）+ YSZ/SiC 文献参考评估器（D）+ Streamlit 界面（E）
> + 查表（F，曲线插值与越界处理）+ 分相结构（G，颗粒/铺层与跨相界面截断）
> + 受限阈值协议 / 七材料能力入口 / 水印同源（H）。
> 逐事件核查表**接入**（查表曲线进主循环）、加速与斜入射尚未开始，详见 `docs/reports/progress.md`。

---

## 1. 已实现能力

| 能力 | 状态 |
|---|---|
| 单坑 / 定点多脉冲 / 直线扫描 / 多遍蛇形栅格 | ✅ 可运行（`examples/*.json`） |
| 高斯光束 `F=2E/(πw²)·exp(-2r²/w²)`、`w(s)` 离焦、局部裁剪窗口 | ✅ |
| 统一时钟 `t_j = t0 + j/f` 的真实事件流（左闭右开、出光开关、无相位重置） | ✅ |
| 固定阈值对数去除核 `a = δ[ln(F/Fth)]₊`（先掩膜后取对数） | ✅ |
| 2.5D 高度场逐事件更新、去除体积 / ROI / 截面统计 | ✅ |
| 运行目录导出与重读（config / 卡快照 / 统计 / 截面 / 快照 / 诊断 / 事件） | ✅ |
| 材料卡迁移（F01/F02 → 执行卡）与能力推导 | ✅ |
| 取消 / 失败 / 完成三态与部分结果 | ✅ |
| **YSZ/SiC 文献参考评估器**（有效 N、阈值函数、平均率、协议累计深度） | ✅ 批次 D（T07），`python -m ufdemo reference` |
| **Streamlit 界面**（参数表单、形貌/截面/时间轴回放、参考评估器、查表、历史运行） | ✅ 批次 E（T09）+ F，`streamlit run app.py` |
| **查表**（曲线 schema、分段线性 / 保形 PCHIP、越界处理、语义路由） | ✅ 批次 F（T10），`python -m ufdemo table` |
| **分相结构**（`phase_at` / `next_different_interface`、颗粒 / 铺层、跨相界面截断） | ✅ 批次 G（T11–T13），`examples/alsic_particle_composite.json`、`examples/cfrp_laminated_ply.json` |
| **受限阈值协议 + 七材料能力入口 + 水印同源**（只按本事件入射能流判超阈、红线/缺口逐条实跑核验、导出与回放共用一个水印） | ✅ 批次 H（T14），`python -m ufdemo materials` / `tools/material_report.py` |
| 逐事件核查表**接入**（查表曲线进入逐事件主循环） | ❌ 本批保留不开放（细则第 7 节：只有 `event_depth_increment` 且协议适用时才可进） |
| 冻结几何批量加速 / 动态角度 | ❌ 批次 I、J（T17、T18） |

**明确不做**：热场、TTM 耦合、裂纹、分层、再沉积、深孔多次反射、机器学习、
完整五轴 CAM。旧 TTM 工作区保持独立、未被修改。

---

## 2. 安装（干净环境）

需要 Python ≥ 3.10。实测环境：Python 3.13.14 / Windows 11。

```bash
cd ultrafast-demo

# 建议使用独立虚拟环境
python -m venv .venv
.venv/Scripts/activate          # Windows

# source .venv/bin/activate     # Linux / macOS

# 方式一：可编辑安装（推荐，之后可直接用 python -m ufdemo）
pip install -e ".[dev]"

# 含界面依赖（批次 E：streamlit + plotly）
pip install -e ".[dev,ui]"

# 含查表依赖（批次 F：scipy，用于可选 PCHIP；缺它时 PCHIP 报 NOT_IMPLEMENTED）
pip install -e ".[dev,table]"

# 方式二：不安装，靠 PYTHONPATH 运行
pip install -r requirements.lock
export PYTHONPATH=src           # Windows: set PYTHONPATH=src
```

`requirements.lock` 是本机实际安装并验证通过的版本组合（numpy 2.3.5、
pytest 9.1.1、openpyxl 3.1.5；批次 E 追加 streamlit 1.63.0、plotly 7.0.0
及传递依赖；批次 F 追加 scipy 1.18.1），不是“全部最新版”。

可选依赖：`scipy`（批次 F 查表，**已安装**）、`streamlit` + `plotly`（批次 E 界面）、
`numba`（批次 I 可选加速，缺失时回退 NumPy）。

---

## 3. 一个小例子（完整可跑）

```bash

# 1) 准入校验
python -m ufdemo validate examples/analytic_single_pulse.json

# config.json  material_snapshot.json  metadata.json  final_surface.npz

# statistics.csv  profiles.csv  events.csv  diagnostics.json

# 光机所实验设计表（compressor → 脉宽 已转换）

**整理日期**：2026-09-19
**来源**：`E:/博士课题资料/光机所实验原始数据/`
**转换工具**：`../laser_proc_2026-09-18/tools/convert_pulse_columns.py`

---

## 为什么需要这批表

**原始设计表里那列叫「脉宽」，填的其实是 compressor 步数**（29400 / 36140 / … / 173500），**不是飞秒**。
直接当脉宽用，**工艺参数全错**。

本目录是**转换后的版本**：

- 原 `脉宽` 列 → **改名为 `compressor`**（名实相符）
- **新增 `脉宽_fs`** = 查表转换出的真实脉宽
- **保留 `中心X` / `中心Y`** —— 手改版本会把它丢掉，而**槽位配对必须用坐标**

### compressor ↔ 脉宽 标定（12 点，由设备标定表提供）

| compressor | 29400 | 36140 | 43800 | 58400 | 72900 | 87300 |
|---|---|---|---|---|---|---|
| **τ (fs)** | **223** | **500** | **1000** | **2000** | **3000** | **4000** |

| compressor | 101800 | 116200 | 130900 | 145300 | 159800 | 173500 |
|---|---|---|---|---|---|---|
| **τ (fs)** | 5000 | 6000 | 7000 | 8000 | 9000 | **10000** |

映射与线性插值见 `../laser_proc_2026-09-18/tools/compressor_pulse_table.py`
（**越界直接报错，绝不外推**）。

---

## 目录结构

```
design_tables_pulse_fs/                 共 37 个 CSV / 272 KB
├── SiC/                 SiC_line_design、矩形槽/{120正式组, 20pass, 60组}
├── CFRP/                cfrp_line_design、矩形槽/{120正式组_design, 60 pass}
├── 氧化锆/               120正式_design记录表、氧化锆_line_design、氧化锆_pass_design、补充 pass5_6
├── 铝基碳化硅/           line_design、矩形槽/{120正式_design, 20组_补充, 60组}
└── 实验设计表汇总/        LHS_120、正交 L125、各材料 line/pass 设计、单脉冲 72 组
```

抽查（氧化锆 pass，15 工艺 × 4 遍数）：

```
加工顺序,中心X,中心Y,compressor,频率,线间距,次数,速度,脉宽_fs
1,-1.1,-17.6,29400,40,0.004,1,20,223
2,-1.1,-18,29400,40,0.004,2,20,223
```

---

## ⚠️ 两种需要注意的表

| 表 | 情况 |
|---|---|
| `SiC_120_design_coded.csv`、`SiC_line_120_design_coded.csv` | **未包含** —— 值是 **1–5**，属**另一套编码**，本标定表管不了 |
| `实验设计表汇总/氧化锆直线.csv` | **已包含，但表结构本身是乱的**：列名 `compressor` 重复出现两次（第 2 列与第 9 列），第 9 列的值域混了 0.05–58400。本批给的是**对第 2 列那个 compressor 的转换结果**（末列有 `脉宽_fs`）⇒ **用之前先确认你要的是第 2 列**；整表**仍需人工整理** |

## ⚠️ 另一个坑：**别信列名，看值域**

`SiC_single_pulse_line_full_factorial_72_one_column.csv` 的**列名叫 `脉宽_fs`，值却是 compressor** ——
本目录已一并订正（改名 `compressor` + 新增正确的 `脉宽_fs`）。

---

## 配套

| 内容 | 位置 |
|---|---|
| 深度-遍数分析（产物 + 脚本） | `../laser_proc_2026-09-18/` |
| `.cag` 读取 → 槽深 | skill `keyence-cag-depth`（脚本见上目录 `tools/`） |

> ⚠️ **原始测量数据（`.cag`，GB 级）不在本仓库** —— 本目录只有**设计表**（工艺参数），
> 没有高度场。要完整复现还需原始 `.cag`。

File: docs/experiments/design_tables_pulse_fs/实验设计表汇总/直线实验/SiC_line_design.csv
加工顺序,X1,Y1,X2,Y2,线间距,compressor,频率,次数,速度,脉宽_fs
1,-13.9,-3.6,-13.7,-3.6,1,36140,10,1,20,500
2,-13.9,-3.8,-13.7,-3.8,1,36140,20,2,30,500
3,-13.9,-4.0,-13.7,-4.0,1,36140,10,2,30,500
4,-13.9,-4.2,-13.7,-4.2,1,29400,5,5,30,223
5,-13.9,-4.4,-13.7,-4.4,1,36140,20,3,30,500
6,-13.9,-4.6,-13.7,-4.6,1,43800,2,1,40,1000
7,-13.9,-4.8,-13.7,-4.8,1,58400,40,4,20,2000
8,-13.9,-5.0,-13.7,-5.0,1,58400,2,1,50,2000
9,-13.9,-5.2,-13.7,-5.2,1,29400,10,4,10,223
10,-13.9,-5.4,-13.7,-5.4,1,58400,2,1,20,2000
11,-13.9,-5.6,-13.7,-5.6,1,36140,20,5,10,500
12,-13.9,-5.8,-13.7,-5.8,1,87300,10,1,10,4000
13,-13.9,-6.0,-13.7,-6.0,1,29400,10,5,50,223
14,-13.9,-6.2,-13.7,-6.2,1,87300,10,1,20,4000
15,-13.9,-6.4,-13.7,-6.4,1,58400,5,1,50,2000
16,-13.9,-6.6,-13.7,-6.6,1,36140,40,3,40,500
17,-13.9,-6.8,-13.7,-6.8,1,29400,20,4,10,223
18,-13.9,-7.0,-13.7,-7.0,1,36140,5,4,40,500
19,-13.9,-7.2,-13.7,-7.2,1,36140,10,5,10,500
20,-13.9,-7.4,-13.7,-7.4,1,43800,5,4,50,1000
21,-13.9,-7.6,-13.7,-7.6,1,87300,20,3,20,4000
22,-13.9,-7.8,-13.7,-7.8,1,87300,5,2,40,4000
23,-13.9,-8.0,-13.7,-8.0,1,87300,40,2,40,4000
24,-13.9,-8.2,-13.7,-8.2,1,58400,5,4,20,2000
25,-14.1,-8.2,-13.9,-8.2,1,58400,20,5,30,2000
26,-14.1,-8.0,-13.9,-8.0,1,29400,5,3,50,223
27,-14.1,-7.8,-13.9,-7.8,1,87300,2,5,10,4000
28,-14.1,-7.6,-13.9,-7.6,1,87300,2,4,20,4000
29,-14.1,-7.4,-13.9,-7.4,1,43800,20,1,50,1000
30,-14.1,-7.2,-13.9,-7.2,1,29400,2,4,30,223
31,-14.1,-7.0,-13.9,-7.0,1,43800,20,5,50,1000
32,-14.1,-6.8,-13.9,-6.8,1,43800,20,4,40,1000
33,-14.1,-6.6,-13.9,-6.6,1,43800,5,1,10,1000
34,-14.1,-6.4,-13.9,-6.4,1,29400,40,2,20,223
35,-14.1,-6.2,-13.9,-6.2,1,29400,2,4,40,223
36,-14.1,-6.0,-13.9,-6.0,1,58400,40,1,30,2000
37,-14.1,-5.8,-13.9,-5.8,1,58400,2,5,20,2000
38,-14.1,-5.6,-13.9,-5.6,1,58400,5,3,20,2000
39,-14.1,-5.4,-13.9,-5.4,1,29400,10,5,30,223
40,-14.1,-5.2,-13.9,-5.2,1,58400,40,2,40,2000
41,-14.1,-5.0,-13.9,-5.0,1,87300,10,3,10,4000
42,-14.1,-4.8,-13.9,-4.8,1,87300,5,1,50,4000
43,-14.1,-4.6,-13.9,-4.6,1,87300,40,4,30,4000
44,-14.1,-4.4,-13.9,-4.4,1,58400,40,1,40,2000
45,-14.1,-4.2,-13.9,-4.2,1,58400,20,5,10,2000
46,-14.1,-4.0,-13.9,-4.0,1,36140,5,3,30,500
47,-14.1,-3.8,-13.9,-3.8,1,36140,10,3,40,500
48,-14.1,-3.6,-13.9,-3.6,1,87300,10,5,10,4000
49,-14.3,-3.6,-14.1,-3.6,1,29400,2,4,20,223
50,-14.3,-3.8,-14.1,-3.8,1,58400,5,4,50,2000
51,-14.3,-4.0,-14.1,-4.0,1,87300,10,1,50,4000
52,-14.3,-4.2,-14.1,-4.2,1,29400,2,4,50,223
53,-14.3,-4.4,-14.1,-4.4,1,87300,20,2,50,4000
54,-14.3,-4.6,-14.1,-4.6,1,29400,20,1,30,223
55,-14.3,-4.8,-14.1,-4.8,1,29400,40,4,40,223
56,-14.3,-5.0,-14.1,-5.0,1,43800,40,4,30,1000
57,-14.3,-5.2,-14.1,-5.2,1,43800,40,3,20,1000
58,-14.3,-5.4,-14.1,-5.4,1,58400,5,4,10,2000
59,-14.3,-5.6,-14.1,-5.6,1,43800,10,5,10,1000
60,-14.3,-5.8,-14.1,-5.8,1,36140,2,1,40,500
61,-14.3,-6.0,-14.1,-6.0,1,43800,2,3,30,1000
62,-14.3,-6.2,-14.1,-6.2,1,43800,5,5,30,1000
63,-14.3,-6.4,-14.1,-6.4,1,87300,20,1,30,4000
64,-14.3,-6.6,-14.1,-6.6,1,29400,2,3,50,223
65,-14.3,-6.8,-14.1,-6.8,1,36140,10,2,10,500
66,-14.3,-7.0,-14.1,-7.0,1,36140,5,3,10,500
67,-14.3,-7.2,-14.1,-7.2,1,36140,40,5,30,500
68,-14.3,-7.4,-14.1,-7.4,1,87300,5,5,50,4000
69,-14.3,-7.6,-14.1,-7.6,1,43800,10,1,30,1000
70,-14.3,-7.8,-14.1,-7.8,1,87300,10,3,40,4000
71,-14.3,-8.0,-14.1,-8.0,1,29400,20,1,20,223
72,-14.3,-8.2,-14.1,-8.2,1,58400,40,3,20,2000
73,-14.5,-8.2,-14.3,-8.2,1,58400,2,1,40,2000
74,-14.5,-8.0,-14.3,-8.0,1,87300,10,2,20,4000
75,-14.5,-7.8,-14.3,-7.8,1,29400,5,1,40,223
76,-14.5,-7.6,-14.3,-7.6,1,43800,10,2,30,1000
77,-14.5,-7.4,-14.3,-7.4,1,29400,2,3,20,223
78,-14.5,-7.2,-14.3,-7.2,1,43800,10,5,30,1000
79,-14.5,-7.0,-14.3,-7.0,1,36140,5,2,10,500
80,-14.5,-6.8,-14.3,-6.8,1,29400,2,2,50,223
81,-14.5,-6.6,-14.3,-6.6,1,29400,40,4,20,223
82,-14.5,-6.4,-14.3,-6.4,1,36140,2,5,50,500
83,-14.5,-6.2,-14.3,-6.2,1,36140,20,5,30,500
84,-14.5,-6.0,-14.3,-6.0,1,58400,2,2,40,2000
85,-14.5,-5.8,-14.3,-5.8,1,29400,20,5,10,223
86,-14.5,-5.6,-14.3,-5.6,1,43800,5,2,40,1000
87,-14.5,-5.4,-14.3,-5.4,1,43800,20,2,50,1000
88,-14.5,-5.2,-14.3,-5.2,1,87300,20,3,50,4000
89,-14.5,-5.0,-14.3,-5.0,1,43800,40,2,50,1000
90,-14.5,-4.8,-14.3,-4.8,1,58400,10,4,10,2000
91,-14.5,-4.6,-14.3,-4.6,1,87300,10,3,50,4000
92,-14.5,-4.4,-14.3,-4.4,1,29400,40,3,40,223
93,-14.5,-4.2,-14.3,-4.2,1,58400,20,3,10,2000
94,-14.5,-4.0,-14.3,-4.0,1,43800,40,3,50,1000
95,-14.5,-3.8,-14.3,-3.8,1,87300,2,2,10,4000
96,-14.5,-3.6,-14.3,-3.6,1,36140,20,5,20,500
97,-14.7,-3.6,-14.5,-3.6,1,36140,40,4,30,500
98,-14.7,-3.8,-14.5,-3.8,1,43800,5,5,40,1000
99,-14.7,-4.0,-14.5,-4.0,1,43800,2,4,10,1000
100,-14.7,-4.2,-14.5,-4.2,1,58400,5,2,40,2000
101,-14.7,-4.4,-14.5,-4.4,1,29400,40,5,20,223
102,-14.7,-4.6,-14.5,-4.6,1,87300,20,1,10,4000
103,-14.7,-4.8,-14.5,-4.8,1,43800,40,4,20,1000
104,-14.7,-5.0,-14.5,-5.0,1,58400,10,3,30,2000
105,-14.7,-5.2,-14.5,-5.2,1,29400,5,5,40,223
106,-14.7,-5.4,-14.5,-5.4,1,87300,40,4,40,4000
107,-14.7,-5.6,-14.5,-5.6,1,43800,40,2,20,1000
108,-14.7,-5.8,-14.5,-5.8,1,36140,5,3,20,500
109,-14.7,-6.0,-14.5,-6.0,1,58400,2,1,10,2000
110,-14.7,-6.2,-14.5,-6.2,1,87300,20,2,20,4000
111,-14.7,-6.4,-14.5,-6.4,1,43800,10,1,40,1000
112,-14.7,-6.6,-14.5,-6.6,1,36140,5,1,50,500
113,-14.7,-6.8,-14.5,-6.8,1,58400,40,5,30,2000
114,-14.7,-7.0,-14.5,-7.0,1,36140,2,2,20,500
115,-14.7,-7.2,-14.5,-7.2,1,43800,10,2,10,1000
116,-14.7,-7.4,-14.5,-7.4,1,29400,20,2,50,223
117,-14.7,-7.6,-14.5,-7.6,1,87300,2,2,30,4000
118,-14.7,-7.8,-14.5,-7.8,1,36140,2,3,50,500
119,-14.7,-8.0,-14.5,-8.0,1,36140,20,4,40,500
120,-14.7,-8.2,-14.5,-8.2,1,58400,40,3,10,2000

File: docs/experiments/design_tables_pulse_fs/实验设计表汇总/直线实验/氧化锆_line_design.csv
加工顺序,X1,Y1,X2,Y2,线间距,compressor,频率,次数,速度,脉宽_fs
1,-2.9,-0.6,-2.7,-0.6,1,36140,10,1,10,500
2,-2.9,-0.9,-2.7,-0.9,1,36140,20,2,15,500
3,-2.9,-1.2,-2.7,-1.2,1,36140,10,2,15,500
4,-2.9,-1.5,-2.7,-1.5,1,29400,5,5,15,223
5,-2.9,-1.8,-2.7,-1.8,1,36140,20,3,15,500
6,-2.9,-2.1,-2.7,-2.1,1,43800,2,1,20,1000
7,-2.9,-2.4,-2.7,-2.4,1,58400,40,4,10,2000
8,-2.9,-2.7,-2.7,-2.7,1,58400,2,1,25,2000
9,-2.9,-3.0,-2.7,-3.0,1,29400,10,4,5,223
10,-2.9,-3.3,-2.7,-3.3,1,58400,2,1,10,2000
11,-2.9,-3.6,-2.7,-3.6,1,36140,20,5,5,500
12,-2.9,-3.9,-2.7,-3.9,1,87300,10,1,5,4000
13,-2.9,-4.2,-2.7,-4.2,1,29400,10,5,25,223
14,-2.9,-4.5,-2.7,-4.5,1,87300,10,1,10,4000
15,-2.9,-4.8,-2.7,-4.8,1,58400,5,1,25,2000
16,-2.9,-5.1,-2.7,-5.1,1,36140,40,3,20,500
17,-2.9,-5.4,-2.7,-5.4,1,29400,20,4,5,223
18,-2.9,-5.7,-2.7,-5.7,1,36140,5,4,20,500
19,-2.9,-6.0,-2.7,-6.0,1,36140,10,5,5,500
20,-2.9,-6.3,-2.7,-6.3,1,43800,5,4,25,1000
21,-2.9,-6.6,-2.7,-6.6,1,87300,20,3,10,4000
22,-2.9,-6.9,-2.7,-6.9,1,87300,5,2,20,4000
23,-2.9,-7.2,-2.7,-7.2,1,87300,40,2,20,4000
24,-2.9,-7.5,-2.7,-7.5,1,58400,5,4,10,2000
25,-3.2,-7.5,-3.0,-7.5,1,58400,20,5,15,2000
26,-3.2,-7.2,-3.0,-7.2,1,29400,5,3,25,223
27,-3.2,-6.9,-3.0,-6.9,1,87300,2,5,5,4000
28,-3.2,-6.6,-3.0,-6.6,1,87300,2,4,10,4000
29,-3.2,-6.3,-3.0,-6.3,1,43800,20,1,25,1000
30,-3.2,-6.0,-3.0,-6.0,1,29400,2,4,15,223
31,-3.2,-5.7,-3.0,-5.7,1,43800,20,5,25,1000
32,-3.2,-5.4,-3.0,-5.4,1,43800,20,4,20,1000
33,-3.2,-5.1,-3.0,-5.1,1,43800,5,1,5,1000
34,-3.2,-4.8,-3.0,-4.8,1,29400,40,2,10,223
35,-3.2,-4.5,-3.0,-4.5,1,29400,2,4,20,223
36,-3.2,-4.2,-3.0,-4.2,1,58400,40,1,15,2000
37,-3.2,-3.9,-3.0,-3.9,1,58400,2,5,10,2000
38,-3.2,-3.6,-3.0,-3.6,1,58400,5,3,10,2000
39,-3.2,-3.3,-3.0,-3.3,1,29400,10,5,15,223
40,-3.2,-3.0,-3.0,-3.0,1,58400,40,2,20,2000
41,-3.2,-2.7,-3.0,-2.7,1,87300,10,3,5,4000
42,-3.2,-2.4,-3.0,-2.4,1,87300,5,1,25,4000
43,-3.2,-2.1,-3.0,-2.1,1,87300,40,4,15,4000
44,-3.2,-1.8,-3.0,-1.8,1,58400,40,1,20,2000
45,-3.2,-1.5,-3.0,-1.5,1,58400,20,5,5,2000
46,-3.2,-1.2,-3.0,-1.2,1,36140,5,3,15,500
47,-3.2,-0.9,-3.0,-0.9,1,36140,10,3,20,500
48,-3.2,-0.6,-3.0,-0.6,1,87300,10,5,5,4000
49,-3.5,-0.6,-3.3,-0.6,1,29400,2,4,10,223
50,-3.5,-0.9,-3.3,-0.9,1,58400,5,4,25,2000
51,-3.5,-1.2,-3.3,-1.2,1,87300,10,1,25,4000
52,-3.5,-1.5,-3.3,-1.5,1,29400,2,4,25,223
53,-3.5,-1.8,-3.3,-1.8,1,87300,20,2,25,4000
54,-3.5,-2.1,-3.3,-2.1,1,29400,20,1,15,223
55,-3.5,-2.4,-3.3,-2.4,1,29400,40,4,20,223
56,-3.5,-2.7,-3.3,-2.7,1,43800,40,4,15,1000
57,-3.5,-3.0,-3.3,-3.0,1,43800,40,3,10,1000
58,-3.5,-3.3,-3.3,-3.3,1,58400,5,4,5,2000
59,-3.5,-3.6,-3.3,-3.6,1,43800,10,5,5,1000
60,-3.5,-3.9,-3.3,-3.9,1,36140,2,1,20,500
61,-3.5,-4.2,-3.3,-4.2,1,43800,2,3,15,1000
62,-3.5,-4.5,-3.3,-4.5,1,43800,5,5,15,1000
63,-3.5,-4.8,-3.3,-4.8,1,87300,20,1,15,4000
64,-3.5,-5.1,-3.3,-5.1,1,29400,2,3,25,223
65,-3.5,-5.4,-3.3,-5.4,1,36140,10,2,5,500
66,-3.5,-5.7,-3.3,-5.7,1,36140,5,3,5,500
67,-3.5,-6.0,-3.3,-6.0,1,36140,40,5,15,500
68,-3.5,-6.3,-3.3,-6.3,1,87300,5,5,25,4000
69,-3.5,-6.6,-3.3,-6.6,1,43800,10,1,15,1000
70,-3.5,-6.9,-3.3,-6.9,1,87300,10,3,20,4000
71,-3.5,-7.2,-3.3,-7.2,1,29400,20,1,10,223
72,-3.5,-7.5,-3.3,-7.5,1,58400,40,3,10,2000
73,-3.8,-7.5,-3.6,-7.5,1,58400,2,1,20,2000
74,-3.8,-7.2,-3.6,-7.2,1,87300,10,2,10,4000
75,-3.8,-6.9,-3.6,-6.9,1,29400,5,1,20,223
76,-3.8,-6.6,-3.6,-6.6,1,43800,10,2,15,1000
77,-3.8,-6.3,-3.6,-6.3,1,29400,2,3,10,223
78,-3.8,-6.0,-3.6,-6.0,1,43800,10,5,15,1000
79,-3.8,-5.7,-3.6,-5.7,1,36140,5,2,5,500
80,-3.8,-5.4,-3.6,-5.4,1,29400,2,2,25,223
81,-3.8,-5.1,-3.6,-5.1,1,29400,40,4,10,223
82,-3.8,-4.8,-3.6,-4.8,1,36140,2,5,25,500
83,-3.8,-4.5,-3.6,-4.5,1,36140,20,5,15,500
84,-3.8,-4.2,-3.6,-4.2,1,58400,2,2,20,2000
85,-3.8,-3.9,-3.6,-3.9,1,29400,20,5,5,223
86,-3.8,-3.6,-3.6,-3.6,1,43800,5,2,20,1000
87,-3.8,-3.3,-3.6,-3.3,1,43800,20,2,25,1000
88,-3.8,-3.0,-3.6,-3.0,1,87300,20,3,25,4000
89,-3.8,-2.7,-3.6,-2.7,1,43800,40,2,25,1000
90,-3.8,-2.4,-3.6,-2.4,1,58400,10,4,5,2000
91,-3.8,-2.1,-3.6,-2.1,1,87300,10,3,25,4000
92,-3.8,-1.8,-3.6,-1.8,1,29400,40,3,20,223
93,-3.8,-1.5,-3.6,-1.5,1,58400,20,3,5,2000
94,-3.8,-1.2,-3.6,-1.2,1,43800,40,3,25,1000
95,-3.8,-0.9,-3.6,-0.9,1,87300,2,2,5,4000
96,-3.8,-0.6,-3.6,-0.6,1,36140,20,5,10,500
97,-4.1,-0.6,-3.9,-0.6,1,36140,40,4,15,500
98,-4.1,-0.9,-3.9,-0.9,1,43800,5,5,20,1000
99,-4.1,-1.2,-3.9,-1.2,1,43800,2,4,5,1000
100,-4.1,-1.5,-3.9,-1.5,1,58400,5,2,20,2000
101,-4.1,-1.8,-3.9,-1.8,1,29400,40,5,10,223
102,-4.1,-2.1,-3.9,-2.1,1,87300,20,1,5,4000
103,-4.1,-2.4,-3.9,-2.4,1,43800,40,4,10,1000
104,-4.1,-2.7,-3.9,-2.7,1,58400,10,3,15,2000
105,-4.1,-3.0,-3.9,-3.0,1,29400,5,5,20,223
106,-4.1,-3.3,-3.9,-3.3,1,87300,40,4,20,4000
107,-4.1,-3.6,-3.9,-3.6,1,43800,40,2,10,1000
108,-4.1,-3.9,-3.9,-3.9,1,36140,5,3,10,500
109,-4.1,-4.2,-3.9,-4.2,1,58400,2,1,5,2000
110,-4.1,-4.5,-3.9,-4.5,1,87300,20,2,10,4000
111,-4.1,-4.8,-3.9,-4.8,1,43800,10,1,20,1000
112,-4.1,-5.1,-3.9,-5.1,1,36140,5,1,25,500
113,-4.1,-5.4,-3.9,-5.4,1,58400,40,5,15,2000
114,-4.1,-5.7,-3.9,-5.7,1,36140,2,2,10,500
115,-4.1,-6.0,-3.9,-6.0,1,43800,10,2,5,1000
116,-4.1,-6.3,-3.9,-6.3,1,29400,20,2,25,223
117,-4.1,-6.6,-3.9,-6.6,1,87300,2,2,15,4000
118,-4.1,-6.9,-3.9,-6.9,1,36140,2,3,25,500
119,-4.1,-7.2,-3.9,-7.2,1,36140,20,4,20,500
120,-4.1,-7.5,-3.9,-7.5,1,58400,40,3,5,2000

File: docs/experiments/design_tables_pulse_fs/实验设计表汇总/直线实验/铝基碳化硅_line_design.csv
加工顺序,X1,Y1,X2,Y2,线间距,compressor,频率,次数,速度,脉宽_fs
1,-10.2,-12.9,-10.0,-12.9,1,36140,10,1,125,500
2,-10.2,-13.2,-10.0,-13.2,1,36140,20,2,150,500
3,-10.2,-13.5,-10.0,-13.5,1,36140,10,2,150,500
4,-10.2,-13.8,-10.0,-13.8,1,29400,5,5,150,223
5,-10.2,-14.1,-10.0,-14.1,1,36140,20,3,150,500
6,-10.2,-14.4,-10.0,-14.4,1,43800,2,1,175,1000
7,-10.2,-14.7,-10.0,-14.7,1,58400,40,4,125,2000
8,-10.2,-15.0,-10.0,-15.0,1,58400,2,1,200,2000
9,-10.2,-15.3,-10.0,-15.3,1,29400,10,4,100,223
10,-10.2,-15.6,-10.0,-15.6,1,58400,2,1,125,2000
11,-10.2,-15.9,-10.0,-15.9,1,36140,20,5,100,500
12,-10.2,-16.2,-10.0,-16.2,1,87300,10,1,100,4000
13,-10.2,-16.5,-10.0,-16.5,1,29400,10,5,200,223
14,-10.2,-16.8,-10.0,-16.8,1,87300,10,1,125,4000
15,-10.2,-17.1,-10.0,-17.1,1,58400,5,1,200,2000
16,-10.2,-17.4,-10.0,-17.4,1,36140,40,3,175,500
17,-10.2,-17.7,-10.0,-17.7,1,29400,20,4,100,223
18,-10.2,-18.0,-10.0,-18.0,1,36140,5,4,175,500
19,-10.2,-18.3,-10.0,-18.3,1,36140,10,5,100,500
20,-10.2,-18.6,-10.0,-18.6,1,43800,5,4,200,1000
21,-10.2,-18.9,-10.0,-18.9,1,87300,20,3,125,4000
22,-10.2,-19.2,-10.0,-19.2,1,87300,5,2,175,4000
23,-10.2,-19.5,-10.0,-19.5,1,87300,40,2,175,4000
24,-10.2,-19.8,-10.0,-19.8,1,58400,5,4,125,2000
25,-10.5,-19.8,-10.3,-19.8,1,58400,20,5,150,2000
26,-10.5,-19.5,-10.3,-19.5,1,29400,5,3,200,223
27,-10.5,-19.2,-10.3,-19.2,1,87300,2,5,100,4000
28,-10.5,-18.9,-10.3,-18.9,1,87300,2,4,125,4000
29,-10.5,-18.6,-10.3,-18.6,1,43800,20,1,200,1000
30,-10.5,-18.3,-10.3,-18.3,1,29400,2,4,150,223
31,-10.5,-18.0,-10.3,-18.0,1,43800,20,5,200,1000
32,-10.5,-17.7,-10.3,-17.7,1,43800,20,4,175,1000
33,-10.5,-17.4,-10.3,-17.4,1,43800,5,1,100,1000
34,-10.5,-17.1,-10.3,-17.1,1,29400,40,2,125,223
35,-10.5,-16.8,-10.3,-16.8,1,29400,2,4,175,223
36,-10.5,-16.5,-10.3,-16.5,1,58400,40,1,150,2000
37,-10.5,-16.2,-10.3,-16.2,1,58400,2,5,125,2000
38,-10.5,-15.9,-10.3,-15.9,1,58400,5,3,125,2000
39,-10.5,-15.6,-10.3,-15.6,1,29400,10,5,150,223
40,-10.5,-15.3,-10.3,-15.3,1,58400,40,2,175,2000
41,-10.5,-15.0,-10.3,-15.0,1,87300,10,3,100,4000
42,-10.5,-14.7,-10.3,-14.7,1,87300,5,1,200,4000
43,-10.5,-14.4,-10.3,-14.4,1,87300,40,4,150,4000
44,-10.5,-14.1,-10.3,-14.1,1,58400,40,1,175,2000
45,-10.5,-13.8,-10.3,-13.8,1,58400,20,5,100,2000
46,-10.5,-13.5,-10.3,-13.5,1,36140,5,3,150,500
47,-10.5,-13.2,-10.3,-13.2,1,36140,10,3,175,500
48,-10.5,-12.9,-10.3,-12.9,1,87300,10,5,100,4000
49,-10.8,-12.9,-10.6,-12.9,1,29400,2,4,125,223
50,-10.8,-13.2,-10.6,-13.2,1,58400,5,4,200,2000
51,-10.8,-13.5,-10.6,-13.5,1,87300,10,1,200,4000
52,-10.8,-13.8,-10.6,-13.8,1,29400,2,4,200,223
53,-10.8,-14.1,-10.6,-14.1,1,87300,20,2,200,4000
54,-10.8,-14.4,-10.6,-14.4,1,29400,20,1,150,223
55,-10.8,-14.7,-10.6,-14.7,1,29400,40,4,175,223
56,-10.8,-15.0,-10.6,-15.0,1,43800,40,4,150,1000
57,-10.8,-15.3,-10.6,-15.3,1,43800,40,3,125,1000
58,-10.8,-15.6,-10.6,-15.6,1,58400,5,4,100,2000
59,-10.8,-15.9,-10.6,-15.9,1,43800,10,5,100,1000
60,-10.8,-16.2,-10.6,-16.2,1,36140,2,1,175,500
61,-10.8,-16.5,-10.6,-16.5,1,43800,2,3,150,1000
62,-10.8,-16.8,-10.6,-16.8,1,43800,5,5,150,1000
63,-10.8,-17.1,-10.6,-17.1,1,87300,20,1,150,4000
64,-10.8,-17.4,-10.6,-17.4,1,29400,2,3,200,223
65,-10.8,-17.7,-10.6,-17.7,1,36140,10,2,100,500
66,-10.8,-18.0,-10.6,-18.0,1,36140,5,3,100,500
67,-10.8,-18.3,-10.6,-18.3,1,36140,40,5,150,500
68,-10.8,-18.6,-10.6,-18.6,1,87300,5,5,200,4000
69,-10.8,-18.9,-10.6,-18.9,1,43800,10,1,150,1000
70,-10.8,-19.2,-10.6,-19.2,1,87300,10,3,175,4000
71,-10.8,-19.5,-10.6,-19.5,1,29400,20,1,125,223
72,-10.8,-19.8,-10.6,-19.8,1,58400,40,3,125,2000
73,-11.1,-19.8,-10.9,-19.8,1,58400,2,1,175,2000
74,-11.1,-19.5,-10.9,-19.5,1,87300,10,2,125,4000
75,-11.1,-19.2,-10.9,-19.2,1,29400,5,1,175,223
76,-11.1,-18.9,-10.9,-18.9,1,43800,10,2,150,1000
77,-11.1,-18.6,-10.9,-18.6,1,29400,2,3,125,223
78,-11.1,-18.3,-10.9,-18.3,1,43800,10,5,150,1000
79,-11.1,-18.0,-10.9,-18.0,1,36140,5,2,100,500
80,-11.1,-17.7,-10.9,-17.7,1,29400,2,2,200,223
81,-11.1,-17.4,-10.9,-17.4,1,29400,40,4,125,223
82,-11.1,-17.1,-10.9,-17.1,1,36140,2,5,200,500
83,-11.1,-16.8,-10.9,-16.8,1,36140,20,5,150,500
84,-11.1,-16.5,-10.9,-16.5,1,58400,2,2,175,2000
85,-11.1,-16.2,-10.9,-16.2,1,29400,20,5,100,223
86,-11.1,-15.9,-10.9,-15.9,1,43800,5,2,175,1000
87,-11.1,-15.6,-10.9,-15.6,1,43800,20,2,200,1000
88,-11.1,-15.3,-10.9,-15.3,1,87300,20,3,200,4000
89,-11.1,-15.0,-10.9,-15.0,1,43800,40,2,200,1000
90,-11.1,-14.7,-10.9,-14.7,1,58400,10,4,100,2000
91,-11.1,-14.4,-10.9,-14.4,1,87300,10,3,200,4000
92,-11.1,-14.1,-10.9,-14.1,1,29400,40,3,175,223
93,-11.1,-13.8,-10.9,-13.8,1,58400,20,3,100,2000
94,-11.1,-13.5,-10.9,-13.5,1,43800,40,3,200,1000
95,-11.1,-13.2,-10.9,-13.2,1,87300,2,2,100,4000
96,-11.1,-12.9,-10.9,-12.9,1,36140,20,5,125,500
97,-11.4,-12.9,-11.2,-12.9,1,36140,40,4,150,500
98,-11.4,-13.2,-11.2,-13.2,1,43800,5,5,175,1000
99,-11.4,-13.5,-11.2,-13.5,1,43800,2,4,100,1000
100,-11.4,-13.8,-11.2,-13.8,1,58400,5,2,175,2000
101,-11.4,-14.1,-11.2,-14.1,1,29400,40,5,125,223
102,-11.4,-14.4,-11.2,-14.4,1,87300,20,1,100,4000
103,-11.4,-14.7,-11.2,-14.7,1,43800,40,4,125,1000
104,-11.4,-15.0,-11.2,-15.0,1,58400,10,3,150,2000
105,-11.4,-15.3,-11.2,-15.3,1,29400,5,5,175,223
106,-11.4,-15.6,-11.2,-15.6,1,87300,40,4,175,4000
107,-11.4,-15.9,-11.2,-15.9,1,43800,40,2,125,1000
108,-11.4,-16.2,-11.2,-16.2,1,36140,5,3,125,500
109,-11.4,-16.5,-11.2,-16.5,1,58400,2,1,100,2000
110,-11.4,-16.8,-11.2,-16.8,1,87300,20,2,125,4000
111,-11.4,-17.1,-11.2,-17.1,1,43800,10,1,175,1000
112,-11.4,-17.4,-11.2,-17.4,1,36140,5,1,200,500
113,-11.4,-17.7,-11.2,-17.7,1,58400,40,5,150,2000
114,-11.4,-18.0,-11.2,-18.0,1,36140,2,2,125,500
115,-11.4,-18.3,-11.2,-18.3,1,43800,10,2,100,1000
116,-11.4,-18.6,-11.2,-18.6,1,29400,20,2,200,223
117,-11.4,-18.9,-11.2,-18.9,1,87300,2,2,150,4000
118,-11.4,-19.2,-11.2,-19.2,1,36140,2,3,200,500
119,-11.4,-19.5,-11.2,-19.5,1,36140,20,4,175,500
120,-11.4,-19.8,-11.2,-19.8,1,58400,40,3,100,2000
