Repository: milumilelu/ultrafast-laser-demo

# ultrafast-demo —— 七种材料超快激光加工 Demo（M0 + 批次 D–H）

> 版本：`0.6.0-h1`｜日期：2026-09-11｜状态：**批次 A–H 已实施并通过验收；M0 已放行，M1/M2 条件齐备待审批**
>
> 依据：上层目录 `ultrafast_laser_demo_execution_spec.md`（执行细则）与
> `ultrafast_laser_demo_task_plan.md`（任务书）。
>
> 已交付：M0 最小 CLI 闭环（A–C）+ YSZ/SiC 文献参考评估器（D）+ Streamlit 界面（E）
> + 查表（F，曲线插值与越界处理）+ 分相结构（G，颗粒/铺层与跨相界面截断）
> + 受限阈值协议 / 七材料能力入口 / 水印同源（H）。
> 逐事件核查表**接入**（查表曲线进主循环）、加速与斜入射尚未开始，详见 `docs/reports/progress.md`。

---

## 1. 已实现能力

| 能力 | 状态 |
|---|---|
| 单坑 / 定点多脉冲 / 直线扫描 / 多遍蛇形栅格 | ✅ 可运行（`examples/*.json`） |
| 高斯光束 `F=2E/(πw²)·exp(-2r²/w²)`、`w(s)` 离焦、局部裁剪窗口 | ✅ |
| 统一时钟 `t_j = t0 + j/f` 的真实事件流（左闭右开、出光开关、无相位重置） | ✅ |
| 固定阈值对数去除核 `a = δ[ln(F/Fth)]₊`（先掩膜后取对数） | ✅ |
| 2.5D 高度场逐事件更新、去除体积 / ROI / 截面统计 | ✅ |
| 运行目录导出与重读（config / 卡快照 / 统计 / 截面 / 快照 / 诊断 / 事件） | ✅ |
| 材料卡迁移（F01/F02 → 执行卡）与能力推导 | ✅ |
| 取消 / 失败 / 完成三态与部分结果 | ✅ |
| **YSZ/SiC 文献参考评估器**（有效 N、阈值函数、平均率、协议累计深度） | ✅ 批次 D（T07），`python -m ufdemo reference` |
| **Streamlit 界面**（参数表单、形貌/截面/时间轴回放、参考评估器、查表、历史运行） | ✅ 批次 E（T09）+ F，`streamlit run app.py` |
| **查表**（曲线 schema、分段线性 / 保形 PCHIP、越界处理、语义路由） | ✅ 批次 F（T10），`python -m ufdemo table` |
| **分相结构**（`phase_at` / `next_different_interface`、颗粒 / 铺层、跨相界面截断） | ✅ 批次 G（T11–T13），`examples/alsic_particle_composite.json`、`examples/cfrp_laminated_ply.json` |
| **受限阈值协议 + 七材料能力入口 + 水印同源**（只按本事件入射能流判超阈、红线/缺口逐条实跑核验、导出与回放共用一个水印） | ✅ 批次 H（T14），`python -m ufdemo materials` / `tools/material_report.py` |
| 逐事件核查表**接入**（查表曲线进入逐事件主循环） | ❌ 本批保留不开放（细则第 7 节：只有 `event_depth_increment` 且协议适用时才可进） |
| 冻结几何批量加速 / 动态角度 | ❌ 批次 I、J（T17、T18） |

**明确不做**：热场、TTM 耦合、裂纹、分层、再沉积、深孔多次反射、机器学习、
完整五轴 CAM。旧 TTM 工作区保持独立、未被修改。

---

## 2. 安装（干净环境）

需要 Python ≥ 3.10。实测环境：Python 3.13.14 / Windows 11。

```bash
cd ultrafast-demo

# 建议使用独立虚拟环境
python -m venv .venv
.venv/Scripts/activate          # Windows

# source .venv/bin/activate     # Linux / macOS

# 方式一：可编辑安装（推荐，之后可直接用 python -m ufdemo）
pip install -e ".[dev]"

# 含界面依赖（批次 E：streamlit + plotly）
pip install -e ".[dev,ui]"

# 含查表依赖（批次 F：scipy，用于可选 PCHIP；缺它时 PCHIP 报 NOT_IMPLEMENTED）
pip install -e ".[dev,table]"

# 方式二：不安装，靠 PYTHONPATH 运行
pip install -r requirements.lock
export PYTHONPATH=src           # Windows: set PYTHONPATH=src
```

`requirements.lock` 是本机实际安装并验证通过的版本组合（numpy 2.3.5、
pytest 9.1.1、openpyxl 3.1.5；批次 E 追加 streamlit 1.63.0、plotly 7.0.0
及传递依赖；批次 F 追加 scipy 1.18.1），不是“全部最新版”。

可选依赖：`scipy`（批次 F 查表，**已安装**）、`streamlit` + `plotly`（批次 E 界面）、
`numba`（批次 I 可选加速，缺失时回退 NumPy）。

---

## 3. 一个小例子（完整可跑）

```bash

# 1) 准入校验
python -m ufdemo validate examples/analytic_single_pulse.json

# config.json  material_snapshot.json  metadata.json  final_surface.npz

# statistics.csv  profiles.csv  events.csv  diagnostics.json

# 光机所实验设计表（compressor → 脉宽 已转换）

**整理日期**：2026-09-19
**来源**：`E:/博士课题资料/光机所实验原始数据/`
**转换工具**：`../laser_proc_2026-09-18/tools/convert_pulse_columns.py`

---

## 为什么需要这批表

**原始设计表里那列叫「脉宽」，填的其实是 compressor 步数**（29400 / 36140 / … / 173500），**不是飞秒**。
直接当脉宽用，**工艺参数全错**。

本目录是**转换后的版本**：

- 原 `脉宽` 列 → **改名为 `compressor`**（名实相符）
- **新增 `脉宽_fs`** = 查表转换出的真实脉宽
- **保留 `中心X` / `中心Y`** —— 手改版本会把它丢掉，而**槽位配对必须用坐标**

### compressor ↔ 脉宽 标定（12 点，由设备标定表提供）

| compressor | 29400 | 36140 | 43800 | 58400 | 72900 | 87300 |
|---|---|---|---|---|---|---|
| **τ (fs)** | **223** | **500** | **1000** | **2000** | **3000** | **4000** |

| compressor | 101800 | 116200 | 130900 | 145300 | 159800 | 173500 |
|---|---|---|---|---|---|---|
| **τ (fs)** | 5000 | 6000 | 7000 | 8000 | 9000 | **10000** |

映射与线性插值见 `../laser_proc_2026-09-18/tools/compressor_pulse_table.py`
（**越界直接报错，绝不外推**）。

---

## 目录结构

```
design_tables_pulse_fs/                 共 37 个 CSV / 272 KB
├── SiC/                 SiC_line_design、矩形槽/{120正式组, 20pass, 60组}
├── CFRP/                cfrp_line_design、矩形槽/{120正式组_design, 60 pass}
├── 氧化锆/               120正式_design记录表、氧化锆_line_design、氧化锆_pass_design、补充 pass5_6
├── 铝基碳化硅/           line_design、矩形槽/{120正式_design, 20组_补充, 60组}
└── 实验设计表汇总/        LHS_120、正交 L125、各材料 line/pass 设计、单脉冲 72 组
```

抽查（氧化锆 pass，15 工艺 × 4 遍数）：

```
加工顺序,中心X,中心Y,compressor,频率,线间距,次数,速度,脉宽_fs
1,-1.1,-17.6,29400,40,0.004,1,20,223
2,-1.1,-18,29400,40,0.004,2,20,223
```

---

## ⚠️ 两种需要注意的表

| 表 | 情况 |
|---|---|
| `SiC_120_design_coded.csv`、`SiC_line_120_design_coded.csv` | **未包含** —— 值是 **1–5**，属**另一套编码**，本标定表管不了 |
| `实验设计表汇总/氧化锆直线.csv` | **已包含，但表结构本身是乱的**：列名 `compressor` 重复出现两次（第 2 列与第 9 列），第 9 列的值域混了 0.05–58400。本批给的是**对第 2 列那个 compressor 的转换结果**（末列有 `脉宽_fs`）⇒ **用之前先确认你要的是第 2 列**；整表**仍需人工整理** |

## ⚠️ 另一个坑：**别信列名，看值域**

`SiC_single_pulse_line_full_factorial_72_one_column.csv` 的**列名叫 `脉宽_fs`，值却是 compressor** ——
本目录已一并订正（改名 `compressor` + 新增正确的 `脉宽_fs`）。

---

## 配套

| 内容 | 位置 |
|---|---|
| 深度-遍数分析（产物 + 脚本） | `../laser_proc_2026-09-18/` |
| `.cag` 读取 → 槽深 | skill `keyence-cag-depth`（脚本见上目录 `tools/`） |

> ⚠️ **原始测量数据（`.cag`，GB 级）不在本仓库** —— 本目录只有**设计表**（工艺参数），
> 没有高度场。要完整复现还需原始 `.cag`。

File: docs/experiments/design_tables_pulse_fs/实验设计表汇总/516氧化锆实验表.csv
序号,compressor,频率,间距,次数,速度,脉宽_fs
1,36140,2,0.002,5,1.0,500
2,36140,2,0.004,6,0.7,500
3,36140,2,0.006,4,0.5,500
4,36140,2,0.008,4,0.7,500
5,36140,2,0.008,6,0.5,500
6,36140,2,0.01,3,0.5,500
7,36140,2,0.01,6,0.3,500
8,36140,2,0.01,6,1.0,500
9,36140,10,0.002,5,0.1,500
10,36140,10,0.004,2,0.1,500
11,36140,10,0.006,5,0.1,500
12,36140,10,0.008,5,1.0,500
13,36140,10,0.008,6,0.5,500
14,36140,10,0.01,3,0.7,500
15,36140,50,0.008,2,0.5,500
16,36140,50,0.008,5,1.0,500
17,36140,100,0.002,3,0.1,500
18,36140,100,0.004,2,0.7,500
19,36140,100,0.004,2,1.0,500
20,36140,100,0.004,6,0.1,500
21,36140,100,0.006,4,0.1,500
22,36140,100,0.006,4,1.0,500
23,36140,200,0.008,5,0.1,500
24,36140,200,0.01,6,1.0,500
25,43800,2,0.002,4,0.5,1000
26,43800,2,0.01,2,1.0,1000
27,43800,10,0.002,5,0.5,1000
28,43800,10,0.004,2,0.7,1000
29,43800,10,0.004,5,0.5,1000
30,43800,10,0.006,3,0.5,1000
31,43800,10,0.008,3,0.7,1000
32,43800,50,0.004,3,0.1,1000
33,43800,50,0.004,6,1.0,1000
34,43800,50,0.006,4,0.1,1000
35,43800,50,0.008,2,1.0,1000
36,43800,50,0.008,6,0.3,1000
37,43800,50,0.01,4,1.0,1000
38,43800,100,0.002,3,0.7,1000
39,43800,100,0.006,2,0.1,1000
40,43800,100,0.006,6,0.3,1000
41,43800,100,0.008,6,0.1,1000
42,43800,100,0.01,4,0.7,1000
43,43800,100,0.01,6,1.0,1000
44,43800,200,0.006,4,0.3,1000
45,43800,200,0.006,4,0.5,1000
46,43800,200,0.008,5,1.0,1000
47,43800,200,0.01,4,0.7,1000
48,43800,200,0.01,6,1.0,1000
49,58400,2,0.006,3,0.7,2000
50,58400,2,0.006,3,0.7,2000
51,58400,2,0.01,4,0.7,2000
52,58400,10,0.002,3,0.3,2000
53,58400,10,0.002,3,0.7,2000
54,58400,10,0.002,4,0.3,2000
55,58400,10,0.01,5,0.3,2000
56,58400,50,0.004,3,0.3,2000
57,58400,50,0.004,4,0.7,2000
58,58400,50,0.006,4,0.7,2000
59,58400,50,0.006,5,0.1,2000
60,58400,50,0.01,2,0.3,2000
61,58400,100,0.004,3,1.0,2000
62,58400,100,0.004,6,0.7,2000
63,58400,100,0.006,5,0.3,2000
64,58400,100,0.008,3,0.3,2000
65,58400,100,0.008,3,1.0,2000
66,58400,200,0.002,2,0.3,2000
67,58400,200,0.002,4,0.3,2000
68,58400,200,0.002,6,1.0,2000
69,58400,200,0.004,2,0.5,2000
70,58400,200,0.004,5,0.7,2000
71,58400,200,0.01,3,0.1,2000
72,58400,200,0.01,6,0.1,2000
73,87300,2,0.002,6,0.3,4000
74,87300,2,0.002,6,1.0,4000
75,87300,2,0.006,2,0.3,4000
76,87300,2,0.006,4,0.1,4000
77,87300,10,0.002,3,0.5,4000
78,87300,10,0.008,2,0.5,4000
79,87300,10,0.01,3,0.5,4000
80,87300,50,0.002,5,0.1,4000
81,87300,50,0.002,5,0.3,4000
82,87300,50,0.004,3,0.5,4000
83,87300,50,0.004,4,0.1,4000
84,87300,50,0.004,6,0.7,4000
85,87300,50,0.006,2,1.0,4000
86,87300,50,0.01,2,0.3,4000
87,87300,50,0.01,5,0.3,4000
88,87300,100,0.008,2,1.0,4000
89,87300,100,0.008,4,1.0,4000
90,87300,200,0.004,3,0.1,4000
91,87300,200,0.004,4,0.7,4000
92,87300,200,0.006,2,0.5,4000
93,87300,200,0.008,3,0.3,4000
94,87300,200,0.008,5,0.1,4000
95,87300,200,0.01,5,0.5,4000
96,87300,200,0.01,6,0.5,4000
97,116200,2,0.002,5,0.1,6000
98,116200,2,0.004,3,0.1,6000
99,116200,2,0.006,2,0.3,6000
100,116200,2,0.006,2,0.5,6000
101,116200,2,0.006,5,0.5,6000
102,116200,2,0.008,4,0.7,6000
103,116200,2,0.008,6,1.0,6000
104,116200,10,0.002,5,0.5,6000
105,116200,10,0.002,6,0.1,6000
106,116200,10,0.004,2,0.3,6000
107,116200,10,0.008,2,0.5,6000
108,116200,10,0.008,4,0.5,6000
109,116200,10,0.01,2,0.5,6000
110,116200,50,0.004,5,0.7,6000
111,116200,50,0.006,4,0.3,6000
112,116200,50,0.01,3,1.0,6000
113,116200,100,0.002,3,1.0,6000
114,116200,100,0.002,5,0.7,6000
115,116200,100,0.002,6,0.3,6000
116,116200,100,0.008,5,0.3,6000
117,116200,100,0.01,2,0.7,6000
118,116200,200,0.002,2,0.1,6000
119,116200,200,0.004,4,0.7,6000
120,116200,200,0.006,6,0.1,6000

File: docs/experiments/design_tables_pulse_fs/实验设计表汇总/LHS_120_design_actual.csv
加工顺序,X坐标(mm),Y坐标(mm),compressor,频率,间距,次数,速度,脉宽_fs
1,0.0,0.0,36140,2,0.002,5,1.0,500
2,0.0,0.4,36140,2,0.004,6,0.7,500
3,0.0,0.8,36140,2,0.006,4,0.5,500
4,0.0,1.2,36140,2,0.008,4,0.7,500
5,0.0,1.6,36140,2,0.008,6,0.5,500
6,-0.4,1.6,36140,2,0.01,3,0.5,500
7,-0.4,1.2,36140,2,0.01,6,0.3,500
8,-0.4,0.8,36140,2,0.01,6,1.0,500
9,-0.4,0.4,36140,10,0.002,5,0.1,500
10,-0.4,0.0,36140,10,0.004,2,0.1,500
11,-0.8,0.0,36140,10,0.006,5,0.1,500
12,-0.8,0.4,36140,10,0.008,5,1.0,500
13,-0.8,0.8,36140,10,0.008,6,0.5,500
14,-0.8,1.2,36140,10,0.01,3,0.7,500
15,-0.8,1.6,36140,50,0.008,2,0.5,500
16,-1.2,1.6,36140,50,0.008,5,1.0,500
17,-1.2,1.2,36140,100,0.002,3,0.1,500
18,-1.2,0.8,36140,100,0.004,2,0.7,500
19,-1.2,0.4,36140,100,0.004,2,1.0,500
20,-1.2,0.0,36140,100,0.004,6,0.1,500
21,-1.6,0.0,36140,100,0.006,4,0.1,500
22,-1.6,0.4,36140,100,0.006,4,1.0,500
23,-1.6,0.8,36140,200,0.008,5,0.1,500
24,-1.6,1.2,36140,200,0.01,6,1.0,500
25,-1.6,1.6,43800,2,0.002,4,0.5,1000
26,-2.0,1.6,43800,2,0.01,2,1.0,1000
27,-2.0,1.2,43800,10,0.002,5,0.5,1000
28,-2.0,0.8,43800,10,0.004,2,0.7,1000
29,-2.0,0.4,43800,10,0.004,5,0.5,1000
30,-2.0,0.0,43800,10,0.006,3,0.5,1000
31,-2.4,0.0,43800,10,0.008,3,0.7,1000
32,-2.4,0.4,43800,50,0.004,3,0.1,1000
33,-2.4,0.8,43800,50,0.004,6,1.0,1000
34,-2.4,1.2,43800,50,0.006,4,0.1,1000
35,-2.4,1.6,43800,50,0.008,2,1.0,1000
36,-2.8,1.6,43800,50,0.008,6,0.3,1000
37,-2.8,1.2,43800,50,0.01,4,1.0,1000
38,-2.8,0.8,43800,100,0.002,3,0.7,1000
39,-2.8,0.4,43800,100,0.006,2,0.1,1000
40,-2.8,0.0,43800,100,0.006,6,0.3,1000
41,-3.2,0.0,43800,100,0.008,6,0.1,1000
42,-3.2,0.4,43800,100,0.01,4,0.7,1000
43,-3.2,0.8,43800,100,0.01,6,1.0,1000
44,-3.2,1.2,43800,200,0.006,4,0.3,1000
45,-3.2,1.6,43800,200,0.006,4,0.5,1000
46,-3.6,1.6,43800,200,0.008,5,1.0,1000
47,-3.6,1.2,43800,200,0.01,4,0.7,1000
48,-3.6,0.8,43800,200,0.01,6,1.0,1000
49,-3.6,0.4,58400,2,0.006,3,0.7,2000
50,-3.6,0.0,58400,2,0.006,3,0.7,2000
51,-4.0,0.0,58400,2,0.01,4,0.7,2000
52,-4.0,0.4,58400,10,0.002,3,0.3,2000
53,-4.0,0.8,58400,10,0.002,3,0.7,2000
54,-4.0,1.2,58400,10,0.002,4,0.3,2000
55,-4.0,1.6,58400,10,0.01,5,0.3,2000
56,-4.4,1.6,58400,50,0.004,3,0.3,2000
57,-4.4,1.2,58400,50,0.004,4,0.7,2000
58,-4.4,0.8,58400,50,0.006,4,0.7,2000
59,-4.4,0.4,58400,50,0.006,5,0.1,2000
60,-4.4,0.0,58400,50,0.01,2,0.3,2000
61,-4.8,0.0,58400,100,0.004,3,1.0,2000
62,-4.8,0.4,58400,100,0.004,6,0.7,2000
63,-4.8,0.8,58400,100,0.006,5,0.3,2000
64,-4.8,1.2,58400,100,0.008,3,0.3,2000
65,-4.8,1.6,58400,100,0.008,3,1.0,2000
66,-5.2,1.6,58400,200,0.002,2,0.3,2000
67,-5.2,1.2,58400,200,0.002,4,0.3,2000
68,-5.2,0.8,58400,200,0.002,6,1.0,2000
69,-5.2,0.4,58400,200,0.004,2,0.5,2000
70,-5.2,0.0,58400,200,0.004,5,0.7,2000
71,-5.6,0.0,58400,200,0.01,3,0.1,2000
72,-5.6,0.4,58400,200,0.01,6,0.1,2000
73,-5.6,0.8,87300,2,0.002,6,0.3,4000
74,-5.6,1.2,87300,2,0.002,6,1.0,4000
75,-5.6,1.6,87300,2,0.006,2,0.3,4000
76,-6.0,1.6,87300,2,0.006,4,0.1,4000
77,-6.0,1.2,87300,10,0.002,3,0.5,4000
78,-6.0,0.8,87300,10,0.008,2,0.5,4000
79,-6.0,0.4,87300,10,0.01,3,0.5,4000
80,-6.0,0.0,87300,50,0.002,5,0.1,4000
81,-6.4,0.0,87300,50,0.002,5,0.3,4000
82,-6.4,0.4,87300,50,0.004,3,0.5,4000
83,-6.4,0.8,87300,50,0.004,4,0.1,4000
84,-6.4,1.2,87300,50,0.004,6,0.7,4000
85,-6.4,1.6,87300,50,0.006,2,1.0,4000
86,-6.8,1.6,87300,50,0.01,2,0.3,4000
87,-6.8,1.2,87300,50,0.01,5,0.3,4000
88,-6.8,0.8,87300,100,0.008,2,1.0,4000
89,-6.8,0.4,87300,100,0.008,4,1.0,4000
90,-6.8,0.0,87300,200,0.004,3,0.1,4000
91,-7.2,0.0,87300,200,0.004,4,0.7,4000
92,-7.2,0.4,87300,200,0.006,2,0.5,4000
93,-7.2,0.8,87300,200,0.008,3,0.3,4000
94,-7.2,1.2,87300,200,0.008,5,0.1,4000
95,-7.2,1.6,87300,200,0.01,5,0.5,4000
96,-7.6,1.6,87300,200,0.01,6,0.5,4000
97,-7.6,1.2,116200,2,0.002,5,0.1,6000
98,-7.6,0.8,116200,2,0.004,3,0.1,6000
99,-7.6,0.4,116200,2,0.006,2,0.3,6000
100,-7.6,0.0,116200,2,0.006,2,0.5,6000
101,-8.0,0.0,116200,2,0.006,5,0.5,6000
102,-8.0,0.4,116200,2,0.008,4,0.7,6000
103,-8.0,0.8,116200,2,0.008,6,1.0,6000
104,-8.0,1.2,116200,10,0.002,5,0.5,6000
105,-8.0,1.6,116200,10,0.002,6,0.1,6000
106,-8.4,1.6,116200,10,0.004,2,0.3,6000
107,-8.4,1.2,116200,10,0.008,2,0.5,6000
108,-8.4,0.8,116200,10,0.008,4,0.5,6000
109,-8.4,0.4,116200,10,0.01,2,0.5,6000
110,-8.4,0.0,116200,50,0.004,5,0.7,6000
111,-8.8,0.0,116200,50,0.006,4,0.3,6000
112,-8.8,0.4,116200,50,0.01,3,1.0,6000
113,-8.8,0.8,116200,100,0.002,3,1.0,6000
114,-8.8,1.2,116200,100,0.002,5,0.7,6000
115,-8.8,1.6,116200,100,0.002,6,0.3,6000
116,-9.2,1.6,116200,100,0.008,5,0.3,6000
117,-9.2,1.2,116200,100,0.01,2,0.7,6000
118,-9.2,0.8,116200,200,0.002,2,0.1,6000
119,-9.2,0.4,116200,200,0.004,4,0.7,6000
120,-9.2,0.0,116200,200,0.006,6,0.1,6000

File: docs/experiments/design_tables_pulse_fs/实验设计表汇总/SiC_line_120_design_actual.csv
加工顺序,中心X,中心Y,compressor,频率,线间距,次数,速度,,,,,脉宽_fs
1,-10.9,2.4,36140,10,0,1,20,533.3,20,0.26665,0.26665,500
2,-10.9,2,36140,20,0,2,30,266.65,10,0.17776666666666668,0.35553333333333337,500
3,-10.9,1.6,36140,10,0,2,30,533.3,20,0.17776666666666668,0.35553333333333337,500
4,-10.9,1.2,29400,5,0,5,30,1066.6,40,0.17776666666666668,0.8888333333333333,223
5,-10.9,0.8,36140,20,0,3,30,266.65,10,0.17776666666666668,0.5333,500
6,-10.9,0.4,43800,2,0,1,40,2666.5,100,0.133325,0.133325,1000
7,-10.9,0,58400,40,0,4,20,133.325,5,0.26665,1.0666,2000
8,-10.9,-0.4,58400,2,0,1,50,2666.5,100,0.10666,0.10666,2000
9,-10.9,-0.8,29400,10,0,4,10,533.3,20,0.5333,2.1332,223
10,-10.9,-1.2,58400,2,0,1,20,2666.5,100,0.26665,0.26665,2000
11,-10.9,-1.6,36140,20,0,5,10,266.65,10,0.5333,2.6665,500
12,-10.9,-2,87300,10,0,1,10,533.3,20,0.5333,0.5333,4000
13,-10.9,-2.4,29400,10,0,5,50,533.3,20,0.10666,0.5333,223
14,-10.9,-2.8,87300,10,0,1,20,533.3,20,0.26665,0.26665,4000
15,-10.9,-3.2,58400,5,0,1,50,1066.6,40,0.10666,0.10666,2000
16,-10.9,-3.6,36140,40,0,3,40,133.325,5,0.133325,0.399975,500
17,-10.9,-4,29400,20,0,4,10,266.65,10,0.5333,2.1332,223
18,-10.9,-4.4,36140,5,0,4,40,1066.6,40,0.133325,0.5333,500
19,-10.9,-4.8,36140,10,0,5,10,533.3,20,0.5333,2.6665,500
20,-10.9,-5.2,43800,5,0,4,50,1066.6,40,0.10666,0.42664,1000
21,-10.9,-5.6,87300,20,0,3,20,266.65,10,0.26665,0.79995,4000
22,-10.9,-6,87300,5,0,2,40,1066.6,40,0.133325,0.26665,4000
23,-10.9,-6.4,87300,40,0,2,40,133.325,5,0.133325,0.26665,4000
24,-10.9,-6.8,58400,5,0,4,20,1066.6,40,0.26665,1.0666,2000
25,-11.3,-6.8,58400,20,0,5,30,266.65,10,0.17776666666666668,0.8888333333333333,2000
26,-11.3,-6.4,29400,5,0,3,50,1066.6,40,0.10666,0.31998,223
27,-11.3,-6,87300,2,0,5,10,2666.5,100,0.5333,2.6665,4000
28,-11.3,-5.6,87300,2,0,4,20,2666.5,100,0.26665,1.0666,4000
29,-11.3,-5.2,43800,20,0,1,50,266.65,10,0.10666,0.10666,1000
30,-11.3,-4.8,29400,2,0,4,30,2666.5,100,0.17776666666666668,0.7110666666666667,223
31,-11.3,-4.4,43800,20,0,5,50,266.65,10,0.10666,0.5333,1000
32,-11.3,-4,43800,20,0,4,40,266.65,10,0.133325,0.5333,1000
33,-11.3,-3.6,43800,5,0,1,10,1066.6,40,0.5333,0.5333,1000
34,-11.3,-3.2,29400,40,0,2,20,133.325,5,0.26665,0.5333,223
35,-11.3,-2.8,29400,2,0,4,40,2666.5,100,0.133325,0.5333,223
36,-11.3,-2.4,58400,40,0,1,30,133.325,5,0.17776666666666668,0.17776666666666668,2000
37,-11.3,-2,58400,2,0,5,20,2666.5,100,0.26665,1.33325,2000
38,-11.3,-1.6,58400,5,0,3,20,1066.6,40,0.26665,0.79995,2000
39,-11.3,-1.2,29400,10,0,5,30,533.3,20,0.17776666666666668,0.8888333333333333,223
40,-11.3,-0.8,58400,40,0,2,40,133.325,5,0.133325,0.26665,2000
41,-11.3,-0.4,87300,10,0,3,10,533.3,20,0.5333,1.5999,4000
42,-11.3,0,87300,5,0,1,50,1066.6,40,0.10666,0.10666,4000
43,-11.3,0.4,87300,40,0,4,30,133.325,5,0.17776666666666668,0.7110666666666667,4000
44,-11.3,0.8,58400,40,0,1,40,133.325,5,0.133325,0.133325,2000
45,-11.3,1.2,58400,20,0,5,10,266.65,10,0.5333,2.6665,2000
46,-11.3,1.6,36140,5,0,3,30,1066.6,40,0.17776666666666668,0.5333,500
47,-11.3,2,36140,10,0,3,40,533.3,20,0.133325,0.399975,500
48,-11.3,2.4,87300,10,0,5,10,533.3,20,0.5333,2.6665,4000
49,-11.7,2.4,29400,2,0,4,20,2666.5,100,0.26665,1.0666,223
50,-11.7,2,58400,5,0,4,50,1066.6,40,0.10666,0.42664,2000
51,-11.7,1.6,87300,10,0,1,50,533.3,20,0.10666,0.10666,4000
52,-11.7,1.2,29400,2,0,4,50,2666.5,100,0.10666,0.42664,223
53,-11.7,0.8,87300,20,0,2,50,266.65,10,0.10666,0.21332,4000
54,-11.7,0.4,29400,20,0,1,30,266.65,10,0.17776666666666668,0.17776666666666668,223
55,-11.7,0,29400,40,0,4,40,133.325,5,0.133325,0.5333,223
56,-11.7,-0.4,43800,40,0,4,30,133.325,5,0.17776666666666668,0.7110666666666667,1000
57,-11.7,-0.8,43800,40,0,3,20,133.325,5,0.26665,0.79995,1000
58,-11.7,-1.2,58400,5,0,4,10,1066.6,40,0.5333,2.1332,2000
59,-11.7,-1.6,43800,10,0,5,10,533.3,20,0.5333,2.6665,1000
60,-11.7,-2,36140,2,0,1,40,2666.5,100,0.133325,0.133325,500
61,-11.7,-2.4,43800,2,0,3,30,2666.5,100,0.17776666666666668,0.5333,1000
62,-11.7,-2.8,43800,5,0,5,30,1066.6,40,0.17776666666666668,0.8888333333333333,1000
63,-11.7,-3.2,87300,20,0,1,30,266.65,10,0.17776666666666668,0.17776666666666668,4000
64,-11.7,-3.6,29400,2,0,3,50,2666.5,100,0.10666,0.31998,223
65,-11.7,-4,36140,10,0,2,10,533.3,20,0.5333,1.0666,500
66,-11.7,-4.4,36140,5,0,3,10,1066.6,40,0.5333,1.5999,500
67,-11.7,-4.8,36140,40,0,5,30,133.325,5,0.17776666666666668,0.8888333333333333,500
68,-11.7,-5.2,87300,5,0,5,50,1066.6,40,0.10666,0.5333,4000
69,-11.7,-5.6,43800,10,0,1,30,533.3,20,0.17776666666666668,0.17776666666666668,1000
70,-11.7,-6,87300,10,0,3,40,533.3,20,0.133325,0.399975,4000
71,-11.7,-6.4,29400,20,0,1,20,266.65,10,0.26665,0.26665,223
72,-11.7,-6.8,58400,40,0,3,20,133.325,5,0.26665,0.79995,2000
73,-12.1,-6.8,58400,2,0,1,40,2666.5,100,0.133325,0.133325,2000
74,-12.1,-6.4,87300,10,0,2,20,533.3,20,0.26665,0.5333,4000
75,-12.1,-6,29400,5,0,1,40,1066.6,40,0.133325,0.133325,223
76,-12.1,-5.6,43800,10,0,2,30,533.3,20,0.17776666666666668,0.35553333333333337,1000
77,-12.1,-5.2,29400,2,0,3,20,2666.5,100,0.26665,0.79995,223
78,-12.1,-4.8,43800,10,0,5,30,533.3,20,0.17776666666666668,0.8888333333333333,1000
79,-12.1,-4.4,36140,5,0,2,10,1066.6,40,0.5333,1.0666,500
80,-12.1,-4,29400,2,0,2,50,2666.5,100,0.10666,0.21332,223
81,-12.1,-3.6,29400,40,0,4,20,133.325,5,0.26665,1.0666,223
82,-12.1,-3.2,36140,2,0,5,50,2666.5,100,0.10666,0.5333,500
83,-12.1,-2.8,36140,20,0,5,30,266.65,10,0.17776666666666668,0.8888333333333333,500
84,-12.1,-2.4,58400,2,0,2,40,2666.5,100,0.133325,0.26665,2000
85,-12.1,-2,29400,20,0,5,10,266.65,10,0.5333,2.6665,223
86,-12.1,-1.6,43800,5,0,2,40,1066.6,40,0.133325,0.26665,1000
87,-12.1,-1.2,43800,20,0,2,50,266.65,10,0.10666,0.21332,1000
88,-12.1,-0.8,87300,20,0,3,50,266.65,10,0.10666,0.31998,4000
89,-12.1,-0.4,43800,40,0,2,50,133.325,5,0.10666,0.21332,1000
90,-12.1,0,58400,10,0,4,10,533.3,20,0.5333,2.1332,2000
91,-12.1,0.4,87300,10,0,3,50,533.3,20,0.10666,0.31998,4000
92,-12.1,0.8,29400,40,0,3,40,133.325,5,0.133325,0.399975,223
93,-12.1,1.2,58400,20,0,3,10,266.65,10,0.5333,1.5999,2000
94,-12.1,1.6,43800,40,0,3,50,133.325,5,0.10666,0.31998,1000
95,-12.1,2,87300,2,0,2,10,2666.5,100,0.5333,1.0666,4000
96,-12.1,2.4,36140,20,0,5,20,266.65,10,0.26665,1.33325,500
97,-12.5,2.4,36140,40,0,4,30,133.325,5,0.17776666666666668,0.7110666666666667,500
98,-12.5,2,43800,5,0,5,40,1066.6,40,0.133325,0.666625,1000
99,-12.5,1.6,43800,2,0,4,10,2666.5,100,0.5333,2.1332,1000
100,-12.5,1.2,58400,5,0,2,40,1066.6,40,0.133325,0.26665,2000
101,-12.5,0.8,29400,40,0,5,20,133.325,5,0.26665,1.33325,223
102,-12.5,0.4,87300,20,0,1,10,266.65,10,0.5333,0.5333,4000
103,-12.5,0,43800,40,0,4,20,133.325,5,0.26665,1.0666,1000
104,-12.5,-0.4,58400,10,0,3,30,533.3,20,0.17776666666666668,0.5333,2000
105,-12.5,-0.8,29400,5,0,5,40,1066.6,40,0.133325,0.666625,223
106,-12.5,-1.2,87300,40,0,4,40,133.325,5,0.133325,0.5333,4000
107,-12.5,-1.6,43800,40,0,2,20,133.325,5,0.26665,0.5333,1000
108,-12.5,-2,36140,5,0,3,20,1066.6,40,0.26665,0.79995,500
109,-12.5,-2.4,58400,2,0,1,10,2666.5,100,0.5333,0.5333,2000
110,-12.5,-2.8,87300,20,0,2,20,266.65,10,0.26665,0.5333,4000
111,-12.5,-3.2,43800,10,0,1,40,533.3,20,0.133325,0.133325,1000
112,-12.5,-3.6,36140,5,0,1,50,1066.6,40,0.10666,0.10666,500
113,-12.5,-4,58400,40,0,5,30,133.325,5,0.17776666666666668,0.8888333333333333,2000
114,-12.5,-4.4,36140,2,0,2,20,2666.5,100,0.26665,0.5333,500
115,-12.5,-4.8,43800,10,0,2,10,533.3,20,0.5333,1.0666,1000
116,-12.5,-5.2,29400,20,0,2,50,266.65,10,0.10666,0.21332,223
117,-12.5,-5.6,87300,2,0,2,30,2666.5,100,0.17776666666666668,0.35553333333333337,4000
118,-12.5,-6,36140,2,0,3,50,2666.5,100,0.10666,0.31998,500
119,-12.5,-6.4,36140,20,0,4,40,266.65,10,0.133325,0.5333,500
120,-12.5,-6.8,58400,40,0,3,10,133.325,5,0.5333,1.5999,2000

File: docs/experiments/design_tables_pulse_fs/实验设计表汇总/氧化锆直线.csv
试验号,compressor,重复频率,扫描速度,,,,,compressor,重复频率,扫描速度,间距,,,,,脉宽_fs
52,36140,2,0.3, ,,,,36140,2,0.4,0.04,,,,,500
69,36140,2,1,,,,,58400,20,0.8,0.08,,,,,500
75,36140,2,0.05,,,,,,,,,,,,,500
84,36140,2,0.1,,,,,,,,,,,,,500
117,36140,2,0.8,,,,,,,,,,,,,500
,36140,10,0.8,,,,,,,,,,1,2,3,500
39,36140,10,0.5,2,错误,,0.1x0.1,试验号,A(compressor),B (重复频率),C (扫描速度),D (间距),层数,,,500
60,36140,10,0.05,,,,,1,36140,2,0.4,0.004,1,2,3,500
85,36140,10,1,,,,,2,36140,2,0.4,0.008,6,5,4,500
90,36140,10,0.2,,,,,3,36140,20,0.8,0.004,7,8中间有一个操作错误，重新加工了一次,9,500
116,36140,10,0.1,,,,,4,36140,20,0.8,0.008,12,11,10,500
12,36140,20,0.3,,,,,5,58400,2,0.8,0.008,13,14,15,500
34,36140,20,0.8,,,,,6,58400,2,0.8,0.004,16,17,18,500
45,36140,20,0.2,,,,,7,58400,20,0.4,0.008,19,20,21,500
91,36140,20,0.05,,,,,8,58400,20,0.4,0.004,22,23,24,500
92,36140,20,0.1,,,,,,,,,,,,,500
15,36140,100,1,,,,,,,,,,,,,500
40,36140,100,0.1,,,,,,,,,,,,,500
78,36140,100,0.2,,,,,,,,,,,,,500
95,36140,100,0.3,,,,,,,,,,,,,500
100,36140,100,0.5,,,,,,,,,,,,,500
4,36140,200,0.8,,,,,,,,,,,,,500
18,36140,200,0.5,,,,,,,,,,,,,500
23,36140,200,0.05,,,,,,,,,,,,,500
53,36140,200,0.2,,,,,,,,,,,,,500
1,43800,2,0.5,,,,,,,,,,,,,1000
44,43800,2,0.1,,,,,,,,,,,,,1000
80,43800,2,1,,,,,,,,,,,,,1000
96,43800,2,0.2,,,,,,,,,,,,,1000
111,43800,10,0.8,,,,,,,,,,,,,1000
42,43800,10,0.3,,,,,,,,,,,,,1000
57,43800,10,0.2,,,,,,,,,,,,,1000
77,43800,10,0.05,,,,,,,,,,,,,1000
112,43800,10,0.5,,,,,,,,,,,,,1000
113,43800,20,1,,,,,,,,,,,,,1000
11,43800,20,0.8,,,,,,,,,,,,,1000
19,43800,20,0.5,,,,,,,,,,,,,1000
43,43800,20,0.1,,,,,,,,,,,,,1000
94,43800,20,0.3,,,,,,,,,,,,,1000
28,43800,100,1,,,,,,,,,,,,,1000
41,43800,100,0.8,,,,,,,,,,,,,1000
61,43800,100,0.05,,,,,,,,,,,,,1000
66,43800,100,0.2,,,,,,,,,,,,,1000
99,43800,100,0.5,,,,,,,,,,,,,1000
24,43800,200,0.1,,,,,,,,,,,,,1000
68,43800,200,0.8,,,,,,,,,,,,,1000
70,43800,200,0.3,,,,,,,,,,,,,1000
79,43800,200,1,,,,,,,,,,,,,1000
97,43800,200,0.05,,,,,,,,,,,,,1000
17,58400,2,0.2,,,,,,,,,,,,,2000
35,58400,2,0.3,,,,,,,,,,,,,2000
38,58400,2,0.05,,,,,,,,,,,,,2000
110,58400,2,0.5,,,,,,,,,,,,,2000
115,58400,2,0.8,,,,,,,,,,,,,2000
29,58400,10,0.3,,,,,,,,,,,,,2000
58,58400,10,0.1,,,,,,,,,,,,,2000
72,58400,10,1,,,,,,,,,,,,,2000
101,58400,10,0.8,,,,,,,,,,,,,2000
14,58400,20,0.5,,,,,,,,,,,,,2000
73,58400,20,1,,,,,,,,,,,,,2000
82,58400,20,0.05,,,,,,,,,,,,,2000
93,58400,20,0.1,,,,,,,,,,,,,2000
118,58400,20,0.2,,,,,,,,,,,,,2000
55,58400,100,0.1,最后一条,,,,,,,,,,,,2000
71,,,,,,58400,100,0.05,,,,,,,,
86,,,,,,58400,100,0.3,,,,,,,,
102,,,,,,58400,100,0.8,,,,,,,,
103,,,,,,58400,100,0.1,,,,,,,,
31,,,,,,58400,200,1,,,,,,,,
62,,,,,,58400,200,0.5,,,,,,,,
64,,,,,,58400,200,0.1,,,,,,,,
67,,,,,,58400,200,0.2,,,,,,,,
89,,,,,,58400,200,0.3,,,,,,,,
5,,,,,,87300,2,0.3,,,,,,,,
6,,,,,,87300,2,0.1,,,,,,,,
20,,,,,,87300,2,1,,,,,,,,
30,,,,,,87300,2,0.05,,,,,,,,
106,,,,,,87300,2,0.8,,,,,,,,
13,,,,,,87300,10,0.5,,,,,,,,
21,,,,,,87300,10,1,,,,,,,,
25,,,,,,87300,10,0.1,,,,,,,,
76,,,,,,87300,10,0.2,,,,,,,,
107,,,,,,87300,10,0.05,,,,,,,,
33,,,,,,87300,20,0.2,,,,,,,,
36,,,,,,87300,20,0.8,,,,,,,,
49,,,,,,87300,20,0.05,,,,,,,,
88,,,,,,87300,20,0.3,,,,,,,,
2,,,,,,87300,100,0.3,,,,,,,,
27,,,,,,87300,100,1,,,,,,,,
56,,,,,,87300,100,0.8,,,,,,,,
81,,,,,,87300,100,0.5,,,,,,,,
120,,,,,,87300,100,0.1,,,,,,,,
22,,,,,,87300,200,1,,,,,,,,
37,,,,,,87300,200,0.5,,,,,,,,
46,,,,,,87300,200,0.05,,,,,,,,
47,,,,,,87300,200,0.2,,,,,,,,
48,,,,,,87300,200,0.8,,,,,,,,
8,,,,,,116200,2,0.5,,,,,,,,
65,,,,,,116200,2,1,,,,,,,,
83,,,,,,116200,2,0.2,,,,,,,,
98,,,,,,116200,2,0.1,,,,,,,,
119,,,,,,116200,2,0.3,,,,,,,,
3,,,,,,116200,10,0.5,,,,,,,,
50,,,,,,116200,10,0.2,,,,,,,,
51,,,,,,116200,10,0.05,,,,,,,,
105,,,,,,116200,10,0.8,,,,,,,,
109,,,,,,116200,10,0.3,,,,,,,,
7,,,,,,116200,20,0.5,,,,,,,,
10,,,,,,116200,20,0.1,,,,,,,,
16,,,,,,116200,20,1,,,,,,,,
63,,,,,,116200,20,0.3,,,,,,,,
74,,,,,,116200,20,0.8,,,,,,,,
9,,,,,,116200,100,1,,,,,,,,
54,,,,,,116200,100,0.05,,,,,,,,
59,,,,,,116200,100,0.2,,,,,,,,
104,,,,,,116200,100,0.5,,,,,,,,
26,,,,,,116200,200,0.8,,,,,,,,
32,,,,,,116200,200,0.1,,,,,,,,
87,,,,,,116200,200,0.05,,,,,,,,
108,,,,,,116200,200,0.3,,,,,,,,
114,,,,,,116200,200,0.2,,,,,,,,
