Repository: milumilelu/ultrafast-laser-demo

# ultrafast-demo —— 七种材料超快激光加工 Demo（M0 + 批次 D–H）

> 版本：`0.6.0-h1`｜日期：2026-09-11｜状态：**批次 A–H 已实施并通过验收；M0 已放行，M1/M2 条件齐备待审批**
>
> 依据：上层目录 `ultrafast_laser_demo_execution_spec.md`（执行细则）与
> `ultrafast_laser_demo_task_plan.md`（任务书）。
>
> 已交付：M0 最小 CLI 闭环（A–C）+ YSZ/SiC 文献参考评估器（D）+ Streamlit 界面（E）
> + 查表（F，曲线插值与越界处理）+ 分相结构（G，颗粒/铺层与跨相界面截断）
> + 受限阈值协议 / 七材料能力入口 / 水印同源（H）。
> 逐事件核查表**接入**（查表曲线进主循环）、加速与斜入射尚未开始，详见 `docs/reports/progress.md`。

---

## 1. 已实现能力

| 能力 | 状态 |
|---|---|
| 单坑 / 定点多脉冲 / 直线扫描 / 多遍蛇形栅格 | ✅ 可运行（`examples/*.json`） |
| 高斯光束 `F=2E/(πw²)·exp(-2r²/w²)`、`w(s)` 离焦、局部裁剪窗口 | ✅ |
| 统一时钟 `t_j = t0 + j/f` 的真实事件流（左闭右开、出光开关、无相位重置） | ✅ |
| 固定阈值对数去除核 `a = δ[ln(F/Fth)]₊`（先掩膜后取对数） | ✅ |
| 2.5D 高度场逐事件更新、去除体积 / ROI / 截面统计 | ✅ |
| 运行目录导出与重读（config / 卡快照 / 统计 / 截面 / 快照 / 诊断 / 事件） | ✅ |
| 材料卡迁移（F01/F02 → 执行卡）与能力推导 | ✅ |
| 取消 / 失败 / 完成三态与部分结果 | ✅ |
| **YSZ/SiC 文献参考评估器**（有效 N、阈值函数、平均率、协议累计深度） | ✅ 批次 D（T07），`python -m ufdemo reference` |
| **Streamlit 界面**（参数表单、形貌/截面/时间轴回放、参考评估器、查表、历史运行） | ✅ 批次 E（T09）+ F，`streamlit run app.py` |
| **查表**（曲线 schema、分段线性 / 保形 PCHIP、越界处理、语义路由） | ✅ 批次 F（T10），`python -m ufdemo table` |
| **分相结构**（`phase_at` / `next_different_interface`、颗粒 / 铺层、跨相界面截断） | ✅ 批次 G（T11–T13），`examples/alsic_particle_composite.json`、`examples/cfrp_laminated_ply.json` |
| **受限阈值协议 + 七材料能力入口 + 水印同源**（只按本事件入射能流判超阈、红线/缺口逐条实跑核验、导出与回放共用一个水印） | ✅ 批次 H（T14），`python -m ufdemo materials` / `tools/material_report.py` |
| 逐事件核查表**接入**（查表曲线进入逐事件主循环） | ❌ 本批保留不开放（细则第 7 节：只有 `event_depth_increment` 且协议适用时才可进） |
| 冻结几何批量加速 / 动态角度 | ❌ 批次 I、J（T17、T18） |

**明确不做**：热场、TTM 耦合、裂纹、分层、再沉积、深孔多次反射、机器学习、
完整五轴 CAM。旧 TTM 工作区保持独立、未被修改。

---

## 2. 安装（干净环境）

需要 Python ≥ 3.10。实测环境：Python 3.13.14 / Windows 11。

```bash
cd ultrafast-demo

# 建议使用独立虚拟环境
python -m venv .venv
.venv/Scripts/activate          # Windows

# source .venv/bin/activate     # Linux / macOS

# 方式一：可编辑安装（推荐，之后可直接用 python -m ufdemo）
pip install -e ".[dev]"

# 含界面依赖（批次 E：streamlit + plotly）
pip install -e ".[dev,ui]"

# 含查表依赖（批次 F：scipy，用于可选 PCHIP；缺它时 PCHIP 报 NOT_IMPLEMENTED）
pip install -e ".[dev,table]"

# 方式二：不安装，靠 PYTHONPATH 运行
pip install -r requirements.lock
export PYTHONPATH=src           # Windows: set PYTHONPATH=src
```

`requirements.lock` 是本机实际安装并验证通过的版本组合（numpy 2.3.5、
pytest 9.1.1、openpyxl 3.1.5；批次 E 追加 streamlit 1.63.0、plotly 7.0.0
及传递依赖；批次 F 追加 scipy 1.18.1），不是“全部最新版”。

可选依赖：`scipy`（批次 F 查表，**已安装**）、`streamlit` + `plotly`（批次 E 界面）、
`numba`（批次 I 可选加速，缺失时回退 NumPy）。

---

## 3. 一个小例子（完整可跑）

```bash

# 1) 准入校验
python -m ufdemo validate examples/analytic_single_pulse.json

# config.json  material_snapshot.json  metadata.json  final_surface.npz

# statistics.csv  profiles.csv  events.csv  diagnostics.json

# 光机所实验设计表（compressor → 脉宽 已转换）

**整理日期**：2026-09-19
**来源**：`E:/博士课题资料/光机所实验原始数据/`
**转换工具**：`../laser_proc_2026-09-18/tools/convert_pulse_columns.py`

---

## 为什么需要这批表

**原始设计表里那列叫「脉宽」，填的其实是 compressor 步数**（29400 / 36140 / … / 173500），**不是飞秒**。
直接当脉宽用，**工艺参数全错**。

本目录是**转换后的版本**：

- 原 `脉宽` 列 → **改名为 `compressor`**（名实相符）
- **新增 `脉宽_fs`** = 查表转换出的真实脉宽
- **保留 `中心X` / `中心Y`** —— 手改版本会把它丢掉，而**槽位配对必须用坐标**

### compressor ↔ 脉宽 标定（12 点，由设备标定表提供）

| compressor | 29400 | 36140 | 43800 | 58400 | 72900 | 87300 |
|---|---|---|---|---|---|---|
| **τ (fs)** | **223** | **500** | **1000** | **2000** | **3000** | **4000** |

| compressor | 101800 | 116200 | 130900 | 145300 | 159800 | 173500 |
|---|---|---|---|---|---|---|
| **τ (fs)** | 5000 | 6000 | 7000 | 8000 | 9000 | **10000** |

映射与线性插值见 `../laser_proc_2026-09-18/tools/compressor_pulse_table.py`
（**越界直接报错，绝不外推**）。

---

## 目录结构

```
design_tables_pulse_fs/                 共 37 个 CSV / 272 KB
├── SiC/                 SiC_line_design、矩形槽/{120正式组, 20pass, 60组}
├── CFRP/                cfrp_line_design、矩形槽/{120正式组_design, 60 pass}
├── 氧化锆/               120正式_design记录表、氧化锆_line_design、氧化锆_pass_design、补充 pass5_6
├── 铝基碳化硅/           line_design、矩形槽/{120正式_design, 20组_补充, 60组}
└── 实验设计表汇总/        LHS_120、正交 L125、各材料 line/pass 设计、单脉冲 72 组
```

抽查（氧化锆 pass，15 工艺 × 4 遍数）：

```
加工顺序,中心X,中心Y,compressor,频率,线间距,次数,速度,脉宽_fs
1,-1.1,-17.6,29400,40,0.004,1,20,223
2,-1.1,-18,29400,40,0.004,2,20,223
```

---

## ⚠️ 两种需要注意的表

| 表 | 情况 |
|---|---|
| `SiC_120_design_coded.csv`、`SiC_line_120_design_coded.csv` | **未包含** —— 值是 **1–5**，属**另一套编码**，本标定表管不了 |
| `实验设计表汇总/氧化锆直线.csv` | **已包含，但表结构本身是乱的**：列名 `compressor` 重复出现两次（第 2 列与第 9 列），第 9 列的值域混了 0.05–58400。本批给的是**对第 2 列那个 compressor 的转换结果**（末列有 `脉宽_fs`）⇒ **用之前先确认你要的是第 2 列**；整表**仍需人工整理** |

## ⚠️ 另一个坑：**别信列名，看值域**

`SiC_single_pulse_line_full_factorial_72_one_column.csv` 的**列名叫 `脉宽_fs`，值却是 compressor** ——
本目录已一并订正（改名 `compressor` + 新增正确的 `脉宽_fs`）。

---

## 配套

| 内容 | 位置 |
|---|---|
| 深度-遍数分析（产物 + 脚本） | `../laser_proc_2026-09-18/` |
| `.cag` 读取 → 槽深 | skill `keyence-cag-depth`（脚本见上目录 `tools/`） |

> ⚠️ **原始测量数据（`.cag`，GB 级）不在本仓库** —— 本目录只有**设计表**（工艺参数），
> 没有高度场。要完整复现还需原始 `.cag`。

File: docs/experiments/design_tables_pulse_fs/氧化锆/120正式_design记录表_0516.csv
加工顺序,中心X,中心Y,compressor,频率,线间距,次数,速度,脉宽_fs
1,-3.3,16.4,36140,2,0.002,4,11,500
2,-3.3,15.8,36140,2,0.004,5,9,500
3,-3.3,15.2,36140,2,0.006,3,7,500
4,-3.3,14.6,36140,2,0.008,3,9,500
5,-3.3,14,36140,2,0.008,5,7,500
6,-3.3,13.4,36140,2,0.01,2,7,500
7,-3.3,12.8,36140,2,0.01,5,5,500
8,-3.3,12.2,36140,2,0.01,5,11,500
9,-3.3,11.6,36140,10,0.002,4,3,500
10,-3.3,11,36140,10,0.004,1,3,500
11,-3.3,10.4,36140,10,0.006,4,3,500
12,-3.3,9.8,36140,10,0.008,4,11,500
13,-3.3,9.2,36140,10,0.008,5,7,500
14,-3.3,8.6,36140,10,0.01,2,9,500
15,-3.3,8,36140,50,0.008,1,7,500
16,-3.3,7.4,36140,50,0.008,4,11,500
17,-3.3,6.8,36140,100,0.002,2,3,500
18,-3.3,6.2,36140,100,0.004,1,9,500
19,-3.3,5.6,36140,100,0.004,1,11,500
20,-3.3,5,36140,100,0.004,5,3,500
21,-3.3,4.4,36140,100,0.006,3,3,500
22,-3.3,3.8,36140,100,0.006,3,11,500
23,-3.3,3.2,36140,200,0.008,4,3,500
24,-3.3,2.6,36140,200,0.01,5,11,500
25,-3.9,2.6,43800,2,0.002,3,7,1000
26,-3.9,3.2,43800,2,0.01,1,11,1000
27,-3.9,3.8,43800,10,0.002,4,7,1000
28,-3.9,4.4,43800,10,0.004,1,9,1000
29,-3.9,5,43800,10,0.004,4,7,1000
30,-3.9,5.6,43800,10,0.006,2,7,1000
31,-3.9,6.2,43800,10,0.008,2,9,1000
32,-3.9,6.8,43800,50,0.004,2,3,1000
33,-3.9,7.4,43800,50,0.004,5,11,1000
34,-3.9,8,43800,50,0.006,3,3,1000
35,-3.9,8.6,43800,50,0.008,1,11,1000
36,-3.9,9.2,43800,50,0.008,5,5,1000
37,-3.9,9.8,43800,50,0.01,3,11,1000
38,-3.9,10.4,43800,100,0.002,2,9,1000
39,-3.9,11,43800,100,0.006,1,3,1000
40,-3.9,11.6,43800,100,0.006,5,5,1000
41,-3.9,12.2,43800,100,0.008,5,3,1000
42,-3.9,12.8,43800,100,0.01,3,9,1000
43,-3.9,13.4,43800,100,0.01,5,11,1000
44,-3.9,14,43800,200,0.006,3,5,1000
45,-3.9,14.6,43800,200,0.006,3,7,1000
46,-3.9,15.2,43800,200,0.008,4,11,1000
47,-3.9,15.8,43800,200,0.01,3,9,1000
48,-3.9,16.4,43800,200,0.01,5,11,1000
49,-4.5,16.4,58400,2,0.006,2,9,2000
50,-4.5,15.8,58400,2,0.006,2,9,2000
51,-4.5,15.2,58400,2,0.01,3,9,2000
52,-4.5,14.6,58400,10,0.002,2,5,2000
53,-4.5,14,58400,10,0.002,2,9,2000
54,-4.5,13.4,58400,10,0.002,3,5,2000
55,-4.5,12.8,58400,10,0.01,4,5,2000
56,-4.5,12.2,58400,50,0.004,2,5,2000
57,-4.5,11.6,58400,50,0.004,3,9,2000
58,-4.5,11,58400,50,0.006,3,9,2000
59,-4.5,10.4,58400,50,0.006,4,3,2000
60,-4.5,9.8,58400,50,0.01,1,5,2000
61,-4.5,9.2,58400,100,0.004,2,11,2000
62,-4.5,8.6,58400,100,0.004,5,9,2000
63,-4.5,8,58400,100,0.006,4,5,2000
64,-4.5,7.4,58400,100,0.008,2,5,2000
65,-4.5,6.8,58400,100,0.008,2,11,2000
66,-4.5,6.2,58400,200,0.002,1,5,2000
67,-4.5,5.6,58400,200,0.002,3,5,2000
68,-4.5,5,58400,200,0.002,5,11,2000
69,-4.5,4.4,58400,200,0.004,1,7,2000
70,-4.5,3.8,58400,200,0.004,4,9,2000
71,-4.5,3.2,58400,200,0.01,2,3,2000
72,-4.5,2.6,58400,200,0.01,5,3,2000
73,-5.1,2.6,87300,2,0.002,5,5,4000
74,-5.1,3.2,87300,2,0.002,5,11,4000
75,-5.1,3.8,87300,2,0.006,1,5,4000
76,-5.1,4.4,87300,2,0.006,3,3,4000
77,-5.1,5,87300,10,0.002,2,7,4000
78,-5.1,5.6,87300,10,0.008,1,7,4000
79,-5.1,6.2,87300,10,0.01,2,7,4000
80,-5.1,6.8,87300,50,0.002,4,3,4000
81,-5.1,7.4,87300,50,0.002,4,5,4000
82,-5.1,8,87300,50,0.004,2,7,4000
83,-5.1,8.6,87300,50,0.004,3,3,4000
84,-5.1,9.2,87300,50,0.004,5,9,4000
85,-5.1,9.8,87300,50,0.006,1,11,4000
86,-5.1,10.4,87300,50,0.01,1,5,4000
87,-5.1,11,87300,50,0.01,4,5,4000
88,-5.1,11.6,87300,100,0.008,1,11,4000
89,-5.1,12.2,87300,100,0.008,3,11,4000
90,-5.1,12.8,87300,200,0.004,2,3,4000
91,-5.1,13.4,87300,200,0.004,3,9,4000
92,-5.1,14,87300,200,0.006,1,7,4000
93,-5.1,14.6,87300,200,0.008,2,5,4000
94,-5.1,15.2,87300,200,0.008,4,3,4000
95,-5.1,15.8,87300,200,0.01,4,7,4000
96,-5.1,16.4,87300,200,0.01,5,7,4000
97,-5.7,16.4,116200,2,0.002,4,3,6000
98,-5.7,15.8,116200,2,0.004,2,3,6000
99,-5.7,15.2,116200,2,0.006,1,5,6000
100,-5.7,14.6,116200,2,0.006,1,7,6000
101,-5.7,14,116200,2,0.006,4,7,6000
102,-5.7,13.4,116200,2,0.008,3,9,6000
103,-5.7,12.8,116200,2,0.008,5,11,6000
104,-5.7,12.2,116200,10,0.002,4,7,6000
105,-5.7,11.6,116200,10,0.002,5,3,6000
106,-5.7,11,116200,10,0.004,1,5,6000
107,-5.7,10.4,116200,10,0.008,1,7,6000
108,-5.7,9.8,116200,10,0.008,3,7,6000
109,-5.7,9.2,116200,10,0.01,1,7,6000
110,-5.7,8.6,116200,50,0.004,4,9,6000
111,-5.7,8,116200,50,0.006,3,5,6000
112,-5.7,7.4,116200,50,0.01,2,11,6000
113,-5.7,6.8,116200,100,0.002,2,11,6000
114,-5.7,6.2,116200,100,0.002,4,9,6000
115,-5.7,5.6,116200,100,0.002,5,5,6000
116,-5.7,5,116200,100,0.008,4,5,6000
117,-5.7,4.4,116200,100,0.01,1,9,6000
118,-5.7,3.8,116200,200,0.002,1,3,6000
119,-5.7,3.2,116200,200,0.004,3,9,6000
120,-5.7,2.6,116200,200,0.006,5,3,6000

File: docs/experiments/design_tables_pulse_fs/氧化锆/氧化锆_pass_design.csv
加工顺序,中心X,中心Y,compressor,频率,线间距,次数,速度,脉宽_fs
1,-1.1,-17.6,29400,40,0.004,1,20,223
2,-1.1,-18,29400,40,0.004,2,20,223
3,-1.1,-18.4,29400,40,0.004,3,20,223
4,-1.1,-18.8,29400,40,0.004,4,20,223
5,-1.1,-19.2,87300,20,0.002,4,15,4000
6,-1.1,-19.6,87300,20,0.002,2,15,4000
7,-1.1,-20,87300,20,0.002,3,15,4000
8,-1.1,-20.4,87300,20,0.002,1,15,4000
9,-1.1,-20.8,43800,40,0.006,2,25,1000
10,-1.1,-21.2,43800,40,0.006,1,25,1000
11,-1.1,-21.6,43800,40,0.006,3,25,1000
12,-1.1,-22,43800,40,0.006,4,25,1000
13,-1.5,-22,29400,20,0.004,4,25,223
14,-1.5,-21.6,29400,20,0.004,1,25,223
15,-1.5,-21.2,29400,20,0.004,2,25,223
16,-1.5,-20.8,29400,20,0.004,3,25,223
17,-1.5,-20.4,58400,10,0.008,4,5,2000
18,-1.5,-20,58400,10,0.008,2,5,2000
19,-1.5,-19.6,58400,10,0.008,3,5,2000
20,-1.5,-19.2,58400,10,0.008,1,5,2000
21,-1.5,-18.8,36140,10,0.008,1,5,500
22,-1.5,-18.4,36140,10,0.008,2,5,500
23,-1.5,-18,36140,10,0.008,4,5,500
24,-1.5,-17.6,36140,10,0.008,3,5,500
25,-1.9,-17.6,87300,10,0.01,3,20,4000
26,-1.9,-18,87300,10,0.01,2,20,4000
27,-1.9,-18.4,87300,10,0.01,1,20,4000
28,-1.9,-18.8,87300,10,0.01,4,20,4000
29,-1.9,-19.2,58400,2,0.002,2,5,2000
30,-1.9,-19.6,58400,2,0.002,3,5,2000
31,-1.9,-20,58400,2,0.002,1,5,2000
32,-1.9,-20.4,58400,2,0.002,4,5,2000
33,-1.9,-20.8,29400,5,0.01,2,20,223
34,-1.9,-21.2,29400,5,0.01,3,20,223
35,-1.9,-21.6,29400,5,0.01,1,20,223
36,-1.9,-22,29400,5,0.01,4,20,223
37,-2.3,-22,36140,20,0.006,1,15,500
38,-2.3,-21.6,36140,20,0.006,2,15,500
39,-2.3,-21.2,36140,20,0.006,3,15,500
40,-2.3,-20.8,36140,20,0.006,4,15,500
41,-2.3,-20.4,43800,40,0.01,3,15,1000
42,-2.3,-20,43800,40,0.01,4,15,1000
43,-2.3,-19.6,43800,40,0.01,1,15,1000
44,-2.3,-19.2,43800,40,0.01,2,15,1000
45,-2.3,-18.8,58400,2,0.004,3,10,2000
46,-2.3,-18.4,58400,2,0.004,4,10,2000
47,-2.3,-18,58400,2,0.004,1,10,2000
48,-2.3,-17.6,58400,2,0.004,2,10,2000
49,-2.7,-17.6,43800,2,0.002,4,10,1000
50,-2.7,-18,43800,2,0.002,1,10,1000
51,-2.7,-18.4,43800,2,0.002,2,10,1000
52,-2.7,-18.8,43800,2,0.002,3,10,1000
53,-2.7,-19.2,87300,5,0.008,4,10,4000
54,-2.7,-19.6,87300,5,0.008,1,10,4000
55,-2.7,-20,87300,5,0.008,2,10,4000
56,-2.7,-20.4,87300,5,0.008,3,10,4000
57,-2.7,-20.8,36140,5,0.006,4,25,500
58,-2.7,-21.2,36140,5,0.006,1,25,500
59,-2.7,-21.6,36140,5,0.006,3,25,500
60,-2.7,-22,36140,5,0.006,2,25,500

File: docs/experiments/design_tables_pulse_fs/氧化锆/氧化锆_补充_pass5_6实验.csv
加工顺序,中心X,中心Y,compressor,频率,线间距,次数,速度,脉宽_fs
1,-4.1,-8,29400,5,0.01,5,20,223
2,-4.1,-8.5,29400,5,0.01,6,20,223
3,-4.1,-9,87300,10,0.01,5,20,4000
4,-4.1,-9.5,87300,10,0.01,6,20,4000
5,-4.1,-10,43800,40,0.006,5,25,1000
6,-4.1,-10.5,43800,40,0.006,6,25,1000
7,-4.1,-11,29400,20,0.004,5,25,223
8,-4.1,-11.5,29400,20,0.004,6,25,223
9,-4.1,-12,36140,20,0.006,5,15,500
10,-4.1,-12.5,36140,20,0.006,6,15,500
11,-4.1,-13,87300,5,0.008,5,10,4000
12,-4.1,-13.5,87300,5,0.008,6,10,4000
13,-4.1,-14,58400,10,0.008,5,5,2000
14,-4.1,-14.5,58400,10,0.008,6,5,2000
15,-4.1,-15,87300,20,0.002,5,15,4000
16,-4.1,-15.5,87300,20,0.002,6,15,4000
17,-4.1,-16,43800,2,0.002,5,10,1000
18,-4.1,-16.5,43800,2,0.002,6,10,1000
19,-4.1,-17,58400,2,0.002,5,5,2000
20,-4.1,-17.5,58400,2,0.002,6,5,2000
