Repository: milumilelu/ultrafast-laser-demo

# ultrafast-demo —— 七种材料超快激光加工 Demo（M0 + 批次 D–H）

> 版本：`0.6.0-h1`｜日期：2026-09-11｜状态：**批次 A–H 已实施并通过验收；M0 已放行，M1/M2 条件齐备待审批**
>
> 依据：上层目录 `ultrafast_laser_demo_execution_spec.md`（执行细则）与
> `ultrafast_laser_demo_task_plan.md`（任务书）。
>
> 已交付：M0 最小 CLI 闭环（A–C）+ YSZ/SiC 文献参考评估器（D）+ Streamlit 界面（E）
> + 查表（F，曲线插值与越界处理）+ 分相结构（G，颗粒/铺层与跨相界面截断）
> + 受限阈值协议 / 七材料能力入口 / 水印同源（H）。
> 逐事件核查表**接入**（查表曲线进主循环）、加速与斜入射尚未开始，详见 `docs/reports/progress.md`。

---

## 1. 已实现能力

| 能力 | 状态 |
|---|---|
| 单坑 / 定点多脉冲 / 直线扫描 / 多遍蛇形栅格 | ✅ 可运行（`examples/*.json`） |
| 高斯光束 `F=2E/(πw²)·exp(-2r²/w²)`、`w(s)` 离焦、局部裁剪窗口 | ✅ |
| 统一时钟 `t_j = t0 + j/f` 的真实事件流（左闭右开、出光开关、无相位重置） | ✅ |
| 固定阈值对数去除核 `a = δ[ln(F/Fth)]₊`（先掩膜后取对数） | ✅ |
| 2.5D 高度场逐事件更新、去除体积 / ROI / 截面统计 | ✅ |
| 运行目录导出与重读（config / 卡快照 / 统计 / 截面 / 快照 / 诊断 / 事件） | ✅ |
| 材料卡迁移（F01/F02 → 执行卡）与能力推导 | ✅ |
| 取消 / 失败 / 完成三态与部分结果 | ✅ |
| **YSZ/SiC 文献参考评估器**（有效 N、阈值函数、平均率、协议累计深度） | ✅ 批次 D（T07），`python -m ufdemo reference` |
| **Streamlit 界面**（参数表单、形貌/截面/时间轴回放、参考评估器、查表、历史运行） | ✅ 批次 E（T09）+ F，`streamlit run app.py` |
| **查表**（曲线 schema、分段线性 / 保形 PCHIP、越界处理、语义路由） | ✅ 批次 F（T10），`python -m ufdemo table` |
| **分相结构**（`phase_at` / `next_different_interface`、颗粒 / 铺层、跨相界面截断） | ✅ 批次 G（T11–T13），`examples/alsic_particle_composite.json`、`examples/cfrp_laminated_ply.json` |
| **受限阈值协议 + 七材料能力入口 + 水印同源**（只按本事件入射能流判超阈、红线/缺口逐条实跑核验、导出与回放共用一个水印） | ✅ 批次 H（T14），`python -m ufdemo materials` / `tools/material_report.py` |
| 逐事件核查表**接入**（查表曲线进入逐事件主循环） | ❌ 本批保留不开放（细则第 7 节：只有 `event_depth_increment` 且协议适用时才可进） |
| 冻结几何批量加速 / 动态角度 | ❌ 批次 I、J（T17、T18） |

**明确不做**：热场、TTM 耦合、裂纹、分层、再沉积、深孔多次反射、机器学习、
完整五轴 CAM。旧 TTM 工作区保持独立、未被修改。

---

## 2. 安装（干净环境）

需要 Python ≥ 3.10。实测环境：Python 3.13.14 / Windows 11。

```bash
cd ultrafast-demo

# 建议使用独立虚拟环境
python -m venv .venv
.venv/Scripts/activate          # Windows

# source .venv/bin/activate     # Linux / macOS

# 方式一：可编辑安装（推荐，之后可直接用 python -m ufdemo）
pip install -e ".[dev]"

# 含界面依赖（批次 E：streamlit + plotly）
pip install -e ".[dev,ui]"

# 含查表依赖（批次 F：scipy，用于可选 PCHIP；缺它时 PCHIP 报 NOT_IMPLEMENTED）
pip install -e ".[dev,table]"

# 方式二：不安装，靠 PYTHONPATH 运行
pip install -r requirements.lock
export PYTHONPATH=src           # Windows: set PYTHONPATH=src
```

`requirements.lock` 是本机实际安装并验证通过的版本组合（numpy 2.3.5、
pytest 9.1.1、openpyxl 3.1.5；批次 E 追加 streamlit 1.63.0、plotly 7.0.0
及传递依赖；批次 F 追加 scipy 1.18.1），不是“全部最新版”。

可选依赖：`scipy`（批次 F 查表，**已安装**）、`streamlit` + `plotly`（批次 E 界面）、
`numba`（批次 I 可选加速，缺失时回退 NumPy）。

---

## 3. 一个小例子（完整可跑）

```bash

# 1) 准入校验
python -m ufdemo validate examples/analytic_single_pulse.json

# config.json  material_snapshot.json  metadata.json  final_surface.npz

# statistics.csv  profiles.csv  events.csv  diagnostics.json

# 光机所实验设计表（compressor → 脉宽 已转换）

**整理日期**：2026-09-19
**来源**：`E:/博士课题资料/光机所实验原始数据/`
**转换工具**：`../laser_proc_2026-09-18/tools/convert_pulse_columns.py`

---

## 为什么需要这批表

**原始设计表里那列叫「脉宽」，填的其实是 compressor 步数**（29400 / 36140 / … / 173500），**不是飞秒**。
直接当脉宽用，**工艺参数全错**。

本目录是**转换后的版本**：

- 原 `脉宽` 列 → **改名为 `compressor`**（名实相符）
- **新增 `脉宽_fs`** = 查表转换出的真实脉宽
- **保留 `中心X` / `中心Y`** —— 手改版本会把它丢掉，而**槽位配对必须用坐标**

### compressor ↔ 脉宽 标定（12 点，由设备标定表提供）

| compressor | 29400 | 36140 | 43800 | 58400 | 72900 | 87300 |
|---|---|---|---|---|---|---|
| **τ (fs)** | **223** | **500** | **1000** | **2000** | **3000** | **4000** |

| compressor | 101800 | 116200 | 130900 | 145300 | 159800 | 173500 |
|---|---|---|---|---|---|---|
| **τ (fs)** | 5000 | 6000 | 7000 | 8000 | 9000 | **10000** |

映射与线性插值见 `../laser_proc_2026-09-18/tools/compressor_pulse_table.py`
（**越界直接报错，绝不外推**）。

---

## 目录结构

```
design_tables_pulse_fs/                 共 37 个 CSV / 272 KB
├── SiC/                 SiC_line_design、矩形槽/{120正式组, 20pass, 60组}
├── CFRP/                cfrp_line_design、矩形槽/{120正式组_design, 60 pass}
├── 氧化锆/               120正式_design记录表、氧化锆_line_design、氧化锆_pass_design、补充 pass5_6
├── 铝基碳化硅/           line_design、矩形槽/{120正式_design, 20组_补充, 60组}
└── 实验设计表汇总/        LHS_120、正交 L125、各材料 line/pass 设计、单脉冲 72 组
```

抽查（氧化锆 pass，15 工艺 × 4 遍数）：

```
加工顺序,中心X,中心Y,compressor,频率,线间距,次数,速度,脉宽_fs
1,-1.1,-17.6,29400,40,0.004,1,20,223
2,-1.1,-18,29400,40,0.004,2,20,223
```

---

## ⚠️ 两种需要注意的表

| 表 | 情况 |
|---|---|
| `SiC_120_design_coded.csv`、`SiC_line_120_design_coded.csv` | **未包含** —— 值是 **1–5**，属**另一套编码**，本标定表管不了 |
| `实验设计表汇总/氧化锆直线.csv` | **已包含，但表结构本身是乱的**：列名 `compressor` 重复出现两次（第 2 列与第 9 列），第 9 列的值域混了 0.05–58400。本批给的是**对第 2 列那个 compressor 的转换结果**（末列有 `脉宽_fs`）⇒ **用之前先确认你要的是第 2 列**；整表**仍需人工整理** |

## ⚠️ 另一个坑：**别信列名，看值域**

`SiC_single_pulse_line_full_factorial_72_one_column.csv` 的**列名叫 `脉宽_fs`，值却是 compressor** ——
本目录已一并订正（改名 `compressor` + 新增正确的 `脉宽_fs`）。

---

## 配套

| 内容 | 位置 |
|---|---|
| 深度-遍数分析（产物 + 脚本） | `../laser_proc_2026-09-18/` |
| `.cag` 读取 → 槽深 | skill `keyence-cag-depth`（脚本见上目录 `tools/`） |

> ⚠️ **原始测量数据（`.cag`，GB 级）不在本仓库** —— 本目录只有**设计表**（工艺参数），
> 没有高度场。要完整复现还需原始 `.cag`。

File: docs/experiments/design_tables_pulse_fs/铝基碳化硅/矩形槽/120正式_design.csv
加工顺序,中心X,中心Y,compressor,频率,线间距,次数,速度,脉宽_fs
1,-7,13,29400,2,0.002,4,200,223
2,-7,12.4,29400,2,0.004,5,175,223
3,-7,11.8,29400,2,0.006,3,150,223
4,-7,11.2,29400,2,0.008,3,175,223
5,-7,10.6,29400,2,0.008,5,150,223
6,-7,10,29400,2,0.01,2,150,223
7,-7,9.4,29400,2,0.01,5,125,223
8,-7,8.8,29400,2,0.01,5,200,223
9,-7,8.2,29400,5,0.002,4,100,223
10,-7,7.6,29400,5,0.004,1,100,223
11,-7,7,29400,5,0.006,4,100,223
12,-7,6.4,29400,5,0.008,4,200,223
13,-7,5.8,29400,5,0.008,5,150,223
14,-7,5.2,29400,5,0.01,2,175,223
15,-7,4.6,29400,10,0.008,1,150,223
16,-7,4,29400,10,0.008,4,200,223
17,-7,3.4,29400,20,0.002,2,100,223
18,-7,2.8,29400,20,0.004,1,175,223
19,-7,2.2,29400,20,0.004,1,200,223
20,-7,1.6,29400,20,0.004,5,100,223
21,-7,1,29400,20,0.006,3,100,223
22,-7,0.4,29400,20,0.006,3,200,223
23,-7,-0.2,29400,40,0.008,4,100,223
24,-7,-0.8,29400,40,0.01,5,200,223
25,-7.6,-0.8,36140,2,0.002,3,150,500
26,-7.6,-0.2,36140,2,0.01,1,200,500
27,-7.6,0.4,36140,5,0.002,4,150,500
28,-7.6,1,36140,5,0.004,1,175,500
29,-7.6,1.6,36140,5,0.004,4,150,500
30,-7.6,2.2,36140,5,0.006,2,150,500
31,-7.6,2.8,36140,5,0.008,2,175,500
32,-7.6,3.4,36140,10,0.004,2,100,500
33,-7.6,4,36140,10,0.004,5,200,500
34,-7.6,4.6,36140,10,0.006,3,100,500
35,-7.6,5.2,36140,10,0.008,1,200,500
36,-7.6,5.8,36140,10,0.008,5,125,500
37,-7.6,6.4,36140,10,0.01,3,200,500
38,-7.6,7,36140,20,0.002,2,175,500
39,-7.6,7.6,36140,20,0.006,1,100,500
40,-7.6,8.2,36140,20,0.006,5,125,500
41,-7.6,8.8,36140,20,0.008,5,100,500
42,-7.6,9.4,36140,20,0.01,3,175,500
43,-7.6,10,36140,20,0.01,5,200,500
44,-7.6,10.6,36140,40,0.006,3,125,500
45,-7.6,11.2,36140,40,0.006,3,150,500
46,-7.6,11.8,36140,40,0.008,4,200,500
47,-7.6,12.4,36140,40,0.01,3,175,500
48,-7.6,13,36140,40,0.01,5,200,500
49,-8.2,13,43800,2,0.006,2,175,1000
50,-8.2,12.4,43800,2,0.006,2,175,1000
51,-8.2,11.8,43800,2,0.01,3,175,1000
52,-8.2,11.2,43800,5,0.002,2,125,1000
53,-8.2,10.6,43800,5,0.002,2,175,1000
54,-8.2,10,43800,5,0.002,3,125,1000
55,-8.2,9.4,43800,5,0.01,4,125,1000
56,-8.2,8.8,43800,10,0.004,2,125,1000
57,-8.2,8.2,43800,10,0.004,3,175,1000
58,-8.2,7.6,43800,10,0.006,3,175,1000
59,-8.2,7,43800,10,0.006,4,100,1000
60,-8.2,6.4,43800,10,0.01,1,125,1000
61,-8.2,5.8,43800,20,0.004,2,200,1000
62,-8.2,5.2,43800,20,0.004,5,175,1000
63,-8.2,4.6,43800,20,0.006,4,125,1000
64,-8.2,4,43800,20,0.008,2,125,1000
65,-8.2,3.4,43800,20,0.008,2,200,1000
66,-8.2,2.8,43800,40,0.002,1,125,1000
67,-8.2,2.2,43800,40,0.002,3,125,1000
68,-8.2,1.6,43800,40,0.002,5,200,1000
69,-8.2,1,43800,40,0.004,1,150,1000
70,-8.2,0.4,43800,40,0.004,4,175,1000
71,-8.2,-0.2,43800,40,0.01,2,100,1000
72,-8.2,-0.8,43800,40,0.01,5,100,1000
73,-8.8,-0.8,58400,2,0.002,5,125,2000
74,-8.8,-0.2,58400,2,0.002,5,200,2000
75,-8.8,0.4,58400,2,0.006,1,125,2000
76,-8.8,1,58400,2,0.006,3,100,2000
77,-8.8,1.6,58400,5,0.002,2,150,2000
78,-8.8,2.2,58400,5,0.008,1,150,2000
79,-8.8,2.8,58400,5,0.01,2,150,2000
80,-8.8,3.4,58400,10,0.002,4,100,2000
81,-8.8,4,58400,10,0.002,4,125,2000
82,-8.8,4.6,58400,10,0.004,2,150,2000
83,-8.8,5.2,58400,10,0.004,3,100,2000
84,-8.8,5.8,58400,10,0.004,5,175,2000
85,-8.8,6.4,58400,10,0.006,1,200,2000
86,-8.8,7,58400,10,0.01,1,125,2000
87,-8.8,7.6,58400,10,0.01,4,125,2000
88,-8.8,8.2,58400,20,0.008,1,200,2000
89,-8.8,8.8,58400,20,0.008,3,200,2000
90,-8.8,9.4,58400,40,0.004,2,100,2000
91,-8.8,10,58400,40,0.004,3,175,2000
92,-8.8,10.6,58400,40,0.006,1,150,2000
93,-8.8,11.2,58400,40,0.008,2,125,2000
94,-8.8,11.8,58400,40,0.008,4,100,2000
95,-8.8,12.4,58400,40,0.01,4,150,2000
96,-8.8,13,58400,40,0.01,5,150,2000
97,-9.4,13,87300,2,0.002,4,100,4000
98,-9.4,12.4,87300,2,0.004,2,100,4000
99,-9.4,11.8,87300,2,0.006,1,125,4000
100,-9.4,11.2,87300,2,0.006,1,150,4000
101,-9.4,10.6,87300,2,0.006,4,150,4000
102,-9.4,10,87300,2,0.008,3,175,4000
103,-9.4,9.4,87300,2,0.008,5,200,4000
104,-9.4,8.8,87300,5,0.002,4,150,4000
105,-9.4,8.2,87300,5,0.002,5,100,4000
106,-9.4,7.6,87300,5,0.004,1,125,4000
107,-9.4,7,87300,5,0.008,1,150,4000
108,-9.4,6.4,87300,5,0.008,3,150,4000
109,-9.4,5.8,87300,5,0.01,1,150,4000
110,-9.4,5.2,87300,10,0.004,4,175,4000
111,-9.4,4.6,87300,10,0.006,3,125,4000
112,-9.4,4,87300,10,0.01,2,200,4000
113,-9.4,3.4,87300,20,0.002,2,200,4000
114,-9.4,2.8,87300,20,0.002,4,175,4000
115,-9.4,2.2,87300,20,0.002,5,125,4000
116,-9.4,1.6,87300,20,0.008,4,125,4000
117,-9.4,1,87300,20,0.01,1,175,4000
118,-9.4,0.4,87300,40,0.002,1,100,4000
119,-9.4,-0.2,87300,40,0.004,3,175,4000
120,-9.4,-0.8,87300,40,0.006,5,100,4000

File: docs/experiments/design_tables_pulse_fs/铝基碳化硅/矩形槽/60组.csv
加工顺序,中心X,中心Y,compressor,频率,线间距,次数,速度,脉宽_fs
1,-11.2,-22.2,29400,40,0.004,1,175,223
2,-11.2,-22.6,29400,40,0.004,2,175,223
3,-11.2,-23,29400,40,0.004,3,175,223
4,-11.2,-23.4,29400,40,0.004,4,175,223
5,-11.2,-23.8,87300,20,0.002,4,150,4000
6,-11.2,-24.2,87300,20,0.002,2,150,4000
7,-11.2,-24.6,87300,20,0.002,3,150,4000
8,-11.2,-25,87300,20,0.002,1,150,4000
9,-11.2,-25.4,43800,40,0.006,2,200,1000
10,-11.2,-25.8,43800,40,0.006,1,200,1000
11,-11.2,-26.2,43800,40,0.006,3,200,1000
12,-11.2,-26.6,43800,40,0.006,4,200,1000
13,-11.6,-26.6,29400,20,0.004,4,200,223
14,-11.6,-26.2,29400,20,0.004,1,200,223
15,-11.6,-25.8,29400,20,0.004,2,200,223
16,-11.6,-25.4,29400,20,0.004,3,200,223
17,-11.6,-25,58400,10,0.008,4,100,2000
18,-11.6,-24.6,58400,10,0.008,2,100,2000
19,-11.6,-24.2,58400,10,0.008,3,100,2000
20,-11.6,-23.8,58400,10,0.008,1,100,2000
21,-11.6,-23.4,36140,10,0.008,1,100,500
22,-11.6,-23,36140,10,0.008,2,100,500
23,-11.6,-22.6,36140,10,0.008,4,100,500
24,-11.6,-22.2,36140,10,0.008,3,100,500
25,-12,-22.2,87300,10,0.01,3,175,4000
26,-12,-22.6,87300,10,0.01,2,175,4000
27,-12,-23,87300,10,0.01,1,175,4000
28,-12,-23.4,87300,10,0.01,4,175,4000
29,-12,-23.8,58400,2,0.002,2,100,2000
30,-12,-24.2,58400,2,0.002,3,100,2000
31,-12,-24.6,58400,2,0.002,1,100,2000
32,-12,-25,58400,2,0.002,4,100,2000
33,-12,-25.4,29400,5,0.01,2,175,223
34,-12,-25.8,29400,5,0.01,3,175,223
35,-12,-26.2,29400,5,0.01,1,175,223
36,-12,-26.6,29400,5,0.01,4,175,223
37,-12.4,-26.6,36140,20,0.006,1,150,500
38,-12.4,-26.2,36140,20,0.006,2,150,500
39,-12.4,-25.8,36140,20,0.006,3,150,500
40,-12.4,-25.4,36140,20,0.006,4,150,500
41,-12.4,-25,43800,40,0.01,3,150,1000
42,-12.4,-24.6,43800,40,0.01,4,150,1000
43,-12.4,-24.2,43800,40,0.01,1,150,1000
44,-12.4,-23.8,43800,40,0.01,2,150,1000
45,-12.4,-23.4,58400,2,0.004,3,125,2000
46,-12.4,-23,58400,2,0.004,4,125,2000
47,-12.4,-22.6,58400,2,0.004,1,125,2000
48,-12.4,-22.2,58400,2,0.004,2,125,2000
49,-12.8,-22.2,43800,2,0.002,4,125,1000
50,-12.8,-22.6,43800,2,0.002,1,125,1000
51,-12.8,-23,43800,2,0.002,2,125,1000
52,-12.8,-23.4,43800,2,0.002,3,125,1000
53,-12.8,-23.8,87300,5,0.008,4,125,4000
54,-12.8,-24.2,87300,5,0.008,1,125,4000
55,-12.8,-24.6,87300,5,0.008,2,125,4000
56,-12.8,-25,87300,5,0.008,3,125,4000
57,-12.8,-25.4,36140,5,0.006,4,200,500
58,-12.8,-25.8,36140,5,0.006,1,200,500
59,-12.8,-26.2,36140,5,0.006,3,200,500
60,-12.8,-26.6,36140,5,0.006,2,200,500
