Repository: milumilelu/ultrafast-laser-demo

# ultrafast-demo —— 七种材料超快激光加工 Demo（M0 + 批次 D–H）

> 版本：`0.6.0-h1`｜日期：2026-09-11｜状态：**批次 A–H 已实施并通过验收；M0 已放行，M1/M2 条件齐备待审批**
>
> 依据：上层目录 `ultrafast_laser_demo_execution_spec.md`（执行细则）与
> `ultrafast_laser_demo_task_plan.md`（任务书）。
>
> 已交付：M0 最小 CLI 闭环（A–C）+ YSZ/SiC 文献参考评估器（D）+ Streamlit 界面（E）
> + 查表（F，曲线插值与越界处理）+ 分相结构（G，颗粒/铺层与跨相界面截断）
> + 受限阈值协议 / 七材料能力入口 / 水印同源（H）。
> 逐事件核查表**接入**（查表曲线进主循环）、加速与斜入射尚未开始，详见 `docs/reports/progress.md`。

---

## 1. 已实现能力

| 能力 | 状态 |
|---|---|
| 单坑 / 定点多脉冲 / 直线扫描 / 多遍蛇形栅格 | ✅ 可运行（`examples/*.json`） |
| 高斯光束 `F=2E/(πw²)·exp(-2r²/w²)`、`w(s)` 离焦、局部裁剪窗口 | ✅ |
| 统一时钟 `t_j = t0 + j/f` 的真实事件流（左闭右开、出光开关、无相位重置） | ✅ |
| 固定阈值对数去除核 `a = δ[ln(F/Fth)]₊`（先掩膜后取对数） | ✅ |
| 2.5D 高度场逐事件更新、去除体积 / ROI / 截面统计 | ✅ |
| 运行目录导出与重读（config / 卡快照 / 统计 / 截面 / 快照 / 诊断 / 事件） | ✅ |
| 材料卡迁移（F01/F02 → 执行卡）与能力推导 | ✅ |
| 取消 / 失败 / 完成三态与部分结果 | ✅ |
| **YSZ/SiC 文献参考评估器**（有效 N、阈值函数、平均率、协议累计深度） | ✅ 批次 D（T07），`python -m ufdemo reference` |
| **Streamlit 界面**（参数表单、形貌/截面/时间轴回放、参考评估器、查表、历史运行） | ✅ 批次 E（T09）+ F，`streamlit run app.py` |
| **查表**（曲线 schema、分段线性 / 保形 PCHIP、越界处理、语义路由） | ✅ 批次 F（T10），`python -m ufdemo table` |
| **分相结构**（`phase_at` / `next_different_interface`、颗粒 / 铺层、跨相界面截断） | ✅ 批次 G（T11–T13），`examples/alsic_particle_composite.json`、`examples/cfrp_laminated_ply.json` |
| **受限阈值协议 + 七材料能力入口 + 水印同源**（只按本事件入射能流判超阈、红线/缺口逐条实跑核验、导出与回放共用一个水印） | ✅ 批次 H（T14），`python -m ufdemo materials` / `tools/material_report.py` |
| 逐事件核查表**接入**（查表曲线进入逐事件主循环） | ❌ 本批保留不开放（细则第 7 节：只有 `event_depth_increment` 且协议适用时才可进） |
| 冻结几何批量加速 / 动态角度 | ❌ 批次 I、J（T17、T18） |

**明确不做**：热场、TTM 耦合、裂纹、分层、再沉积、深孔多次反射、机器学习、
完整五轴 CAM。旧 TTM 工作区保持独立、未被修改。

---

## 2. 安装（干净环境）

需要 Python ≥ 3.10。实测环境：Python 3.13.14 / Windows 11。

```bash
cd ultrafast-demo

# 建议使用独立虚拟环境
python -m venv .venv
.venv/Scripts/activate          # Windows

# source .venv/bin/activate     # Linux / macOS

# 方式一：可编辑安装（推荐，之后可直接用 python -m ufdemo）
pip install -e ".[dev]"

# 含界面依赖（批次 E：streamlit + plotly）
pip install -e ".[dev,ui]"

# 含查表依赖（批次 F：scipy，用于可选 PCHIP；缺它时 PCHIP 报 NOT_IMPLEMENTED）
pip install -e ".[dev,table]"

# 方式二：不安装，靠 PYTHONPATH 运行
pip install -r requirements.lock
export PYTHONPATH=src           # Windows: set PYTHONPATH=src
```

`requirements.lock` 是本机实际安装并验证通过的版本组合（numpy 2.3.5、
pytest 9.1.1、openpyxl 3.1.5；批次 E 追加 streamlit 1.63.0、plotly 7.0.0
及传递依赖；批次 F 追加 scipy 1.18.1），不是“全部最新版”。

可选依赖：`scipy`（批次 F 查表，**已安装**）、`streamlit` + `plotly`（批次 E 界面）、
`numba`（批次 I 可选加速，缺失时回退 NumPy）。

---

## 3. 一个小例子（完整可跑）

```bash

# 1) 准入校验
python -m ufdemo validate examples/analytic_single_pulse.json

# 2) 执行并把结果写到新目录（目录已存在会被拒绝，不覆盖）
python -m ufdemo run examples/analytic_single_pulse.json --out runs/analytic_001

# 3) 查看输出
ls runs/analytic_001

# config.json  material_snapshot.json  metadata.json  final_surface.npz

# statistics.csv  profiles.csv  events.csv  diagnostics.json

# snapshots/index.json  snapshots/snap_0*.npz

# 4) 重新读取结果核对
python -m ufdemo inspect runs/analytic_001

# 5) 打印七材料能力表
python -m ufdemo materials

# 6) 文献参考评估（批次 D）：只做公式复现，不求解网格
python -m ufdemo reference examples/ysz_reference_case.json --out runs/g05_ysz_reference
python -m ufdemo reference examples/sic_reference_case.json --out runs/g05_sic_reference

# 7) 查表（批次 F）：读曲线卡、插值、越界处理；不求解网格
python -m ufdemo table data/curves/ysz_analytic_depth_vs_fluence.curve.json --x 5
python -m ufdemo table data/curves/ysz_analytic_depth_vs_fluence.curve.json --x 2.5 --method pchip
python -m ufdemo table data/curves/ysz_analytic_depth_vs_fluence.curve.json --x 1e3 --allow-out-of-range --json
python -m ufdemo table --all-curves

# 8) 全部测试
python -m pytest -q
```

---

## 3b. 界面（批次 E / T09）

```bash
streamlit run app.py
```

（未安装可编辑包时用 `PYTHONPATH=src streamlit run app.py`。界面依赖见
`pyproject.toml` 的 `ui` extra。）

界面分六个标签页：

| 标签页 | 内容 |
|---|---|
| 参数与运行 | 模板选择、网格/光束/路径/输出表单、「提交计算」 |
| 结果 | 形貌（热图/三维曲面）、截面、时间轴快照回放 |
| 参考评估器 | 批次 D 的 YSZ/SiC 算例（只做公式核查，**不求解网格**） |
| 查表 | 批次 F 的曲线卡：原始点、查值（线性/PCHIP、可勾选允许越界）、原始点与插值图（**不触发求解**） |
| 七材料能力入口 | 批次 H：七族的开放内容 / 红线 / 缺口，逐条实跑探针并显示核验结论 |
| 历史运行 | 列出 `runs/` 下可读目录并读取（**不重新求解**） |

### 界面的三条硬规矩

1. **只有「提交计算」会求解。** 侧边栏实时显示「提交求解次数」；换模板、拖时间轴、
   切图层、旋转/翻转视图、切截面、读历史都只读已有数组，计数不变。
   `ui_service.layer_view()` / `snapshot_arrays()` 内部有 `assert` 硬断言，
   一旦被破坏立刻抛错而不是静默多算。
2. **参数编辑态与结果态分离。** 提交后只要再改参数，结果区立刻把旧结果标为
   「上一次运行（时间戳）」并给出警告；图表永远读冻结快照，不读当前表单值。
3. **缺能力就说缺能力。** 材料卡未开放的运行模式在配置层被拦截，侧边栏显示
   准确原因；合成示例必须用户**显式选择**，不自动降级、不静默填值。

措辞上：阈值类图层不写「热影响区 / HAZ」，照射剂量不写「温度」——
`assert_safe_wording()` 按**严格子串**口径复查（否定式同样拒绝），
图层标签只描述「该图实际是什么量」。

### 界面的验收记录

```bash
python tools/ui_probe.py                 # 20 项界面操作检查，输出到 runs/_ui_probe
python -m pytest tests/test_ui_service.py tests/test_app_smoke.py -q
```

`tools/ui_probe.py` 用 `streamlit.testing.v1.AppTest` 真实执行 `app.py`，
并把「提交/回放求解次数」等检查写入 `docs/reports/ui_operation_check.md` / `.csv`。
探针通过环境变量 `UFDEMO_RUNS_DIR` 把产生的运行写到隔离目录，不污染工作区 `runs/`。

结果含义（G01 为例）：单脉冲、`Fth=1 J/cm²`、`δ=100 nm`、`w=10 μm`、
`F0=e²Fth` → 中心去除 200 nm，去除体积 3.1411e-17 m³（解析值

File: docs/reports/ceramics_cases.csv
case_id,material,pattern,peak_fluence_J_cm2,pulse_count,equivalent_pulse_count,pulse_count_label,depth_um,line_width_um,source_doi,source_locator,observation_access,increment_access,note
D02-glass_dot,IPS e.max CAD HT lithium-disilicate glass-ceramic,dot,8.0,10.0,,脉冲数,6.3,,10.3390/ma15103614,Table 1,True,False,Equivalent pulse count is not an integer event sequence. Crater diameter is not laser waist. No full 3D measured surface.
D02-zirconia_dot,KATANA UTML 6Y-PSZ,dot,4.0,20.0,,脉冲数,7.4,,10.3390/ma15103614,Table 1,True,False,Equivalent pulse count is not an integer event sequence. Crater diameter is not laser waist. No full 3D measured surface.
D02-glass_cross,IPS e.max CAD HT lithium-disilicate glass-ceramic,crossed_line,8.0,,20.0,等效脉冲数（非真实事件序列）,8.8,21.5,10.3390/ma15103614,Table 2,True,False,Equivalent pulse count is not an integer event sequence. Crater diameter is not laser waist. No full 3D measured surface.
D02-zirconia_cross,KATANA UTML 6Y-PSZ,crossed_line,8.0,,20.0,等效脉冲数（非真实事件序列）,7.1,22.7,10.3390/ma15103614,Table 2,True,False,Equivalent pulse count is not an integer event sequence. Crater diameter is not laser waist. No full 3D measured surface.

File: docs/reports/zirconia_pulsewidth_audit.csv
sample_id,pulse_duration_fs,repetition_rate_kHz,hatch_spacing_um,scan_speed_mm_s,pass_count,mean_depth_um,source_row,summary_monotonic,source_file,observation_definition
zr-pass-050,1000.0,2.0,2.0,10.0,1,6.49,51,False,C:\Users\RZF\Desktop\博士课题资料\工艺仿真软件\ultrafast-demo\docs\experiments\laser_proc_2026-09-18\depth_vs_passes.csv,audited_depth_vs_passes_mean_um
zr-pass-051,1000.0,2.0,2.0,10.0,2,5.4,52,False,C:\Users\RZF\Desktop\博士课题资料\工艺仿真软件\ultrafast-demo\docs\experiments\laser_proc_2026-09-18\depth_vs_passes.csv,audited_depth_vs_passes_mean_um
zr-pass-052,1000.0,2.0,2.0,10.0,3,10.17,53,False,C:\Users\RZF\Desktop\博士课题资料\工艺仿真软件\ultrafast-demo\docs\experiments\laser_proc_2026-09-18\depth_vs_passes.csv,audited_depth_vs_passes_mean_um
zr-pass-049,1000.0,2.0,2.0,10.0,4,11.34,50,False,C:\Users\RZF\Desktop\博士课题资料\工艺仿真软件\ultrafast-demo\docs\experiments\laser_proc_2026-09-18\depth_vs_passes.csv,audited_depth_vs_passes_mean_um
zr-pass-010,1000.0,40.0,6.0,25.0,1,18.25,11,True,C:\Users\RZF\Desktop\博士课题资料\工艺仿真软件\ultrafast-demo\docs\experiments\laser_proc_2026-09-18\depth_vs_passes.csv,audited_depth_vs_passes_mean_um
zr-pass-009,1000.0,40.0,6.0,25.0,2,24.48,10,True,C:\Users\RZF\Desktop\博士课题资料\工艺仿真软件\ultrafast-demo\docs\experiments\laser_proc_2026-09-18\depth_vs_passes.csv,audited_depth_vs_passes_mean_um
zr-pass-011,1000.0,40.0,6.0,25.0,3,30.7,12,True,C:\Users\RZF\Desktop\博士课题资料\工艺仿真软件\ultrafast-demo\docs\experiments\laser_proc_2026-09-18\depth_vs_passes.csv,audited_depth_vs_passes_mean_um
zr-pass-012,1000.0,40.0,6.0,25.0,4,35.57,13,True,C:\Users\RZF\Desktop\博士课题资料\工艺仿真软件\ultrafast-demo\docs\experiments\laser_proc_2026-09-18\depth_vs_passes.csv,audited_depth_vs_passes_mean_um
zr-pass-043,1000.0,40.0,10.0,15.0,1,7.11,44,True,C:\Users\RZF\Desktop\博士课题资料\工艺仿真软件\ultrafast-demo\docs\experiments\laser_proc_2026-09-18\depth_vs_passes.csv,audited_depth_vs_passes_mean_um
zr-pass-044,1000.0,40.0,10.0,15.0,2,17.94,45,True,C:\Users\RZF\Desktop\博士课题资料\工艺仿真软件\ultrafast-demo\docs\experiments\laser_proc_2026-09-18\depth_vs_passes.csv,audited_depth_vs_passes_mean_um
zr-pass-041,1000.0,40.0,10.0,15.0,3,24.58,42,True,C:\Users\RZF\Desktop\博士课题资料\工艺仿真软件\ultrafast-demo\docs\experiments\laser_proc_2026-09-18\depth_vs_passes.csv,audited_depth_vs_passes_mean_um
zr-pass-042,1000.0,40.0,10.0,15.0,4,29.35,43,True,C:\Users\RZF\Desktop\博士课题资料\工艺仿真软件\ultrafast-demo\docs\experiments\laser_proc_2026-09-18\depth_vs_passes.csv,audited_depth_vs_passes_mean_um
zr-pass-020,2000.0,10.0,8.0,5.0,1,6.58,21,True,C:\Users\RZF\Desktop\博士课题资料\工艺仿真软件\ultrafast-demo\docs\experiments\laser_proc_2026-09-18\depth_vs_passes.csv,audited_depth_vs_passes_mean_um
zr-pass-018,2000.0,10.0,8.0,5.0,2,13.09,19,True,C:\Users\RZF\Desktop\博士课题资料\工艺仿真软件\ultrafast-demo\docs\experiments\laser_proc_2026-09-18\depth_vs_passes.csv,audited_depth_vs_passes_mean_um
zr-pass-019,2000.0,10.0,8.0,5.0,3,19.07,20,True,C:\Users\RZF\Desktop\博士课题资料\工艺仿真软件\ultrafast-demo\docs\experiments\laser_proc_2026-09-18\depth_vs_passes.csv,audited_depth_vs_passes_mean_um
zr-pass-017,2000.0,10.0,8.0,5.0,4,23.23,18,True,C:\Users\RZF\Desktop\博士课题资料\工艺仿真软件\ultrafast-demo\docs\experiments\laser_proc_2026-09-18\depth_vs_passes.csv,audited_depth_vs_passes_mean_um
zr-pass-031,2000.0,2.0,2.0,5.0,1,5.04,32,True,C:\Users\RZF\Desktop\博士课题资料\工艺仿真软件\ultrafast-demo\docs\experiments\laser_proc_2026-09-18\depth_vs_passes.csv,audited_depth_vs_passes_mean_um
zr-pass-029,2000.0,2.0,2.0,5.0,2,9.82,30,True,C:\Users\RZF\Desktop\博士课题资料\工艺仿真软件\ultrafast-demo\docs\experiments\laser_proc_2026-09-18\depth_vs_passes.csv,audited_depth_vs_passes_mean_um
zr-pass-030,2000.0,2.0,2.0,5.0,3,15.9,31,True,C:\Users\RZF\Desktop\博士课题资料\工艺仿真软件\ultrafast-demo\docs\experiments\laser_proc_2026-09-18\depth_vs_passes.csv,audited_depth_vs_passes_mean_um
zr-pass-032,2000.0,2.0,2.0,5.0,4,20.32,33,True,C:\Users\RZF\Desktop\博士课题资料\工艺仿真软件\ultrafast-demo\docs\experiments\laser_proc_2026-09-18\depth_vs_passes.csv,audited_depth_vs_passes_mean_um
zr-pass-047,2000.0,2.0,4.0,10.0,1,5.84,48,False,C:\Users\RZF\Desktop\博士课题资料\工艺仿真软件\ultrafast-demo\docs\experiments\laser_proc_2026-09-18\depth_vs_passes.csv,audited_depth_vs_passes_mean_um
zr-pass-048,2000.0,2.0,4.0,10.0,2,5.63,49,False,C:\Users\RZF\Desktop\博士课题资料\工艺仿真软件\ultrafast-demo\docs\experiments\laser_proc_2026-09-18\depth_vs_passes.csv,audited_depth_vs_passes_mean_um
zr-pass-045,2000.0,2.0,4.0,10.0,3,5.89,46,False,C:\Users\RZF\Desktop\博士课题资料\工艺仿真软件\ultrafast-demo\docs\experiments\laser_proc_2026-09-18\depth_vs_passes.csv,audited_depth_vs_passes_mean_um
zr-pass-046,2000.0,2.0,4.0,10.0,4,5.8,47,False,C:\Users\RZF\Desktop\博士课题资料\工艺仿真软件\ultrafast-demo\docs\experiments\laser_proc_2026-09-18\depth_vs_passes.csv,audited_depth_vs_passes_mean_um
zr-pass-014,223.0,20.0,4.0,25.0,1,13.35,15,True,C:\Users\RZF\Desktop\博士课题资料\工艺仿真软件\ultrafast-demo\docs\experiments\laser_proc_2026-09-18\depth_vs_passes.csv,audited_depth_vs_passes_mean_um
zr-pass-015,223.0,20.0,4.0,25.0,2,23.26,16,True,C:\Users\RZF\Desktop\博士课题资料\工艺仿真软件\ultrafast-demo\docs\experiments\laser_proc_2026-09-18\depth_vs_passes.csv,audited_depth_vs_passes_mean_um
zr-pass-016,223.0,20.0,4.0,25.0,3,31.01,17,True,C:\Users\RZF\Desktop\博士课题资料\工艺仿真软件\ultrafast-demo\docs\experiments\laser_proc_2026-09-18\depth_vs_passes.csv,audited_depth_vs_passes_mean_um
zr-pass-013,223.0,20.0,4.0,25.0,4,34.88,14,True,C:\Users\RZF\Desktop\博士课题资料\工艺仿真软件\ultrafast-demo\docs\experiments\laser_proc_2026-09-18\depth_vs_passes.csv,audited_depth_vs_passes_mean_um
zr-pass-001,223.0,40.0,4.0,20.0,1,5.23,2,True,C:\Users\RZF\Desktop\博士课题资料\工艺仿真软件\ultrafast-demo\docs\experiments\laser_proc_2026-09-18\depth_vs_passes.csv,audited_depth_vs_passes_mean_um
zr-pass-002,223.0,40.0,4.0,20.0,2,29.62,3,True,C:\Users\RZF\Desktop\博士课题资料\工艺仿真软件\ultrafast-demo\docs\experiments\laser_proc_2026-09-18\depth_vs_passes.csv,audited_depth_vs_passes_mean_um
zr-pass-003,223.0,40.0,4.0,20.0,3,36.67,4,True,C:\Users\RZF\Desktop\博士课题资料\工艺仿真软件\ultrafast-demo\docs\experiments\laser_proc_2026-09-18\depth_vs_passes.csv,audited_depth_vs_passes_mean_um
zr-pass-004,223.0,40.0,4.0,20.0,4,40.4,5,True,C:\Users\RZF\Desktop\博士课题资料\工艺仿真软件\ultrafast-demo\docs\experiments\laser_proc_2026-09-18\depth_vs_passes.csv,audited_depth_vs_passes_mean_um
zr-pass-035,223.0,5.0,10.0,20.0,1,8.22,36,False,C:\Users\RZF\Desktop\博士课题资料\工艺仿真软件\ultrafast-demo\docs\experiments\laser_proc_2026-09-18\depth_vs_passes.csv,audited_depth_vs_passes_mean_um
zr-pass-033,223.0,5.0,10.0,20.0,2,6.69,34,False,C:\Users\RZF\Desktop\博士课题资料\工艺仿真软件\ultrafast-demo\docs\experiments\laser_proc_2026-09-18\depth_vs_passes.csv,audited_depth_vs_passes_mean_um
zr-pass-034,223.0,5.0,10.0,20.0,3,5.09,35,False,C:\Users\RZF\Desktop\博士课题资料\工艺仿真软件\ultrafast-demo\docs\experiments\laser_proc_2026-09-18\depth_vs_passes.csv,audited_depth_vs_passes_mean_um
zr-pass-036,223.0,5.0,10.0,20.0,4,5.99,37,False,C:\Users\RZF\Desktop\博士课题资料\工艺仿真软件\ultrafast-demo\docs\experiments\laser_proc_2026-09-18\depth_vs_passes.csv,audited_depth_vs_passes_mean_um
zr-pass-027,4000.0,10.0,10.0,20.0,1,6.03,28,True,C:\Users\RZF\Desktop\博士课题资料\工艺仿真软件\ultrafast-demo\docs\experiments\laser_proc_2026-09-18\depth_vs_passes.csv,audited_depth_vs_passes_mean_um
zr-pass-026,4000.0,10.0,10.0,20.0,2,6.5,27,True,C:\Users\RZF\Desktop\博士课题资料\工艺仿真软件\ultrafast-demo\docs\experiments\laser_proc_2026-09-18\depth_vs_passes.csv,audited_depth_vs_passes_mean_um
zr-pass-025,4000.0,10.0,10.0,20.0,3,8.92,26,True,C:\Users\RZF\Desktop\博士课题资料\工艺仿真软件\ultrafast-demo\docs\experiments\laser_proc_2026-09-18\depth_vs_passes.csv,audited_depth_vs_passes_mean_um
zr-pass-028,4000.0,10.0,10.0,20.0,4,11.76,29,True,C:\Users\RZF\Desktop\博士课题资料\工艺仿真软件\ultrafast-demo\docs\experiments\laser_proc_2026-09-18\depth_vs_passes.csv,audited_depth_vs_passes_mean_um
zr-pass-008,4000.0,20.0,2.0,15.0,1,15.83,9,True,C:\Users\RZF\Desktop\博士课题资料\工艺仿真软件\ultrafast-demo\docs\experiments\laser_proc_2026-09-18\depth_vs_passes.csv,audited_depth_vs_passes_mean_um
zr-pass-006,4000.0,20.0,2.0,15.0,2,23.86,7,True,C:\Users\RZF\Desktop\博士课题资料\工艺仿真软件\ultrafast-demo\docs\experiments\laser_proc_2026-09-18\depth_vs_passes.csv,audited_depth_vs_passes_mean_um
zr-pass-007,4000.0,20.0,2.0,15.0,3,28.76,8,True,C:\Users\RZF\Desktop\博士课题资料\工艺仿真软件\ultrafast-demo\docs\experiments\laser_proc_2026-09-18\depth_vs_passes.csv,audited_depth_vs_passes_mean_um
zr-pass-005,4000.0,20.0,2.0,15.0,4,32.19,6,True,C:\Users\RZF\Desktop\博士课题资料\工艺仿真软件\ultrafast-demo\docs\experiments\laser_proc_2026-09-18\depth_vs_passes.csv,audited_depth_vs_passes_mean_um
zr-pass-054,4000.0,5.0,8.0,10.0,1,7.32,55,False,C:\Users\RZF\Desktop\博士课题资料\工艺仿真软件\ultrafast-demo\docs\experiments\laser_proc_2026-09-18\depth_vs_passes.csv,audited_depth_vs_passes_mean_um
zr-pass-055,4000.0,5.0,8.0,10.0,2,5.5,56,False,C:\Users\RZF\Desktop\博士课题资料\工艺仿真软件\ultrafast-demo\docs\experiments\laser_proc_2026-09-18\depth_vs_passes.csv,audited_depth_vs_passes_mean_um
zr-pass-056,4000.0,5.0,8.0,10.0,3,4.98,57,False,C:\Users\RZF\Desktop\博士课题资料\工艺仿真软件\ultrafast-demo\docs\experiments\laser_proc_2026-09-18\depth_vs_passes.csv,audited_depth_vs_passes_mean_um
zr-pass-053,4000.0,5.0,8.0,10.0,4,6.68,54,False,C:\Users\RZF\Desktop\博士课题资料\工艺仿真软件\ultrafast-demo\docs\experiments\laser_proc_2026-09-18\depth_vs_passes.csv,audited_depth_vs_passes_mean_um
zr-pass-021,500.0,10.0,8.0,5.0,1,7.38,22,True,C:\Users\RZF\Desktop\博士课题资料\工艺仿真软件\ultrafast-demo\docs\experiments\laser_proc_2026-09-18\depth_vs_passes.csv,audited_depth_vs_passes_mean_um
zr-pass-022,500.0,10.0,8.0,5.0,2,13.64,23,True,C:\Users\RZF\Desktop\博士课题资料\工艺仿真软件\ultrafast-demo\docs\experiments\laser_proc_2026-09-18\depth_vs_passes.csv,audited_depth_vs_passes_mean_um
zr-pass-024,500.0,10.0,8.0,5.0,3,19.91,25,True,C:\Users\RZF\Desktop\博士课题资料\工艺仿真软件\ultrafast-demo\docs\experiments\laser_proc_2026-09-18\depth_vs_passes.csv,audited_depth_vs_passes_mean_um
zr-pass-023,500.0,10.0,8.0,5.0,4,25.14,24,True,C:\Users\RZF\Desktop\博士课题资料\工艺仿真软件\ultrafast-demo\docs\experiments\laser_proc_2026-09-18\depth_vs_passes.csv,audited_depth_vs_passes_mean_um
zr-pass-037,500.0,20.0,6.0,15.0,1,9.36,38,True,C:\Users\RZF\Desktop\博士课题资料\工艺仿真软件\ultrafast-demo\docs\experiments\laser_proc_2026-09-18\depth_vs_passes.csv,audited_depth_vs_passes_mean_um
zr-pass-038,500.0,20.0,6.0,15.0,2,17.41,39,True,C:\Users\RZF\Desktop\博士课题资料\工艺仿真软件\ultrafast-demo\docs\experiments\laser_proc_2026-09-18\depth_vs_passes.csv,audited_depth_vs_passes_mean_um
zr-pass-039,500.0,20.0,6.0,15.0,3,23.1,40,True,C:\Users\RZF\Desktop\博士课题资料\工艺仿真软件\ultrafast-demo\docs\experiments\laser_proc_2026-09-18\depth_vs_passes.csv,audited_depth_vs_passes_mean_um
zr-pass-040,500.0,20.0,6.0,15.0,4,28.82,41,True,C:\Users\RZF\Desktop\博士课题资料\工艺仿真软件\ultrafast-demo\docs\experiments\laser_proc_2026-09-18\depth_vs_passes.csv,audited_depth_vs_passes_mean_um
zr-pass-058,500.0,5.0,6.0,25.0,1,5.2,59,False,C:\Users\RZF\Desktop\博士课题资料\工艺仿真软件\ultrafast-demo\docs\experiments\laser_proc_2026-09-18\depth_vs_passes.csv,audited_depth_vs_passes_mean_um
zr-pass-060,500.0,5.0,6.0,25.0,2,4.96,61,False,C:\Users\RZF\Desktop\博士课题资料\工艺仿真软件\ultrafast-demo\docs\experiments\laser_proc_2026-09-18\depth_vs_passes.csv,audited_depth_vs_passes_mean_um
zr-pass-059,500.0,5.0,6.0,25.0,3,7.51,60,False,C:\Users\RZF\Desktop\博士课题资料\工艺仿真软件\ultrafast-demo\docs\experiments\laser_proc_2026-09-18\depth_vs_passes.csv,audited_depth_vs_passes_mean_um
zr-pass-057,500.0,5.0,6.0,25.0,4,10.64,58,False,C:\Users\RZF\Desktop\博士课题资料\工艺仿真软件\ultrafast-demo\docs\experiments\laser_proc_2026-09-18\depth_vs_passes.csv,audited_depth_vs_passes_mean_um
